Repository: AniruthAnanth/perovskite_sr

# Database CSV Files

1. `S1.1` - Database of known perovskites
2. `S1.2` - Database of known non-perovskites
3. `S2.2.1` - Database of predicted compounds that were found on the internet and are perovskites
4. `S2.2.2` - Database of predicted compounds that were found on the internet and are non-perovskites

Dataset accessible at [https://archive.materialscloud.org/record/2018.0012/v1](https://archive.materialscloud.org/record/2018.0012/v1).

The dataset csv files were modified slightly in terms of their headlines/column headers to simplify parsing. The data was not changed

File: Database_S1.1_with_radii.csv (part 1 of 3)
Compound,Source (ICSD ID or reference),A,A Oxidation State,B, B Oxidation State,B',B' Oxidation State,X,X Oxidation State,A Radius,B Radius,B' Radius,X Radius
AgCoF3,"Acta Cryst B 64, 702-707 (2008)",Ag,1,Co,2,Co,2,F,-1,1.22,0.65,0.65,1.33
AgCuF3,"Acta Cryst B 64, 702-707 (2008)",Ag,1,Cu,2,Cu,2,F,-1,1.22,0.73,0.73,1.33
AgMgF3,"Acta Cryst B 64, 702-707 (2008)",Ag,1,Mg,2,Mg,2,F,-1,1.22,0.72,0.72,1.33
AgMnF3,"Acta Cryst B 64, 702-707 (2008)",Ag,1,Mn,2,Mn,2,F,-1,1.22,0.67,0.67,1.33
AgNbO3,55643,Ag,1,Nb,5,Nb,5,O,-2,1.22,0.64,0.64,1.4
AgNiF3,"Acta Cryst B 64, 702-707 (2008)",Ag,1,Ni,2,Ni,2,F,-1,1.22,0.69,0.69,1.33
AgSbO3,"J Alloy and Compounds, 372, 40-48 (2008)",Ag,1,Sb,5,Sb,5,O,-2,1.22,0.6,0.6,1.4
AgTaO3,40830,Ag,1,Ta,5,Ta,5,O,-2,1.22,0.64,0.64,1.4
AgVO3,"J Alloy and Compounds, 372, 40-48 (2008)",Ag,1,V,5,V,5,O,-2,1.22,0.54,0.54,1.4
AgZnF3,28950,Ag,1,Zn,2,Zn,2,F,-1,1.22,0.74,0.74,1.33
BaAmO3,61317,Ba,2,Am,4,Am,4,O,-2,1.61,0.85,0.85,1.4
BaCeO3,88590,Ba,2,Ce,4,Ce,4,O,-2,1.61,0.87,0.87,1.4
BaFeO3,28918,Ba,2,Fe,4,Fe,4,F,-2,1.61,0.585,0.585,
BaHfO3,"J Alloy and Compounds, 372, 40-48 (2008)",Ba,2,Hf,4,Hf,4,O,-2,1.61,0.71,0.71,1.4
BaIrO3,248378,Ba,2,Ir,4,Ir,4,O,-2,1.61,0.625,0.625,1.4
BaMoO3,43799,Ba,2,Mo,4,Mo,4,O,-2,1.61,0.65,0.65,1.4
BaNbO3,50275,Ba,2,Nb,4,Nb,4,O,-2,1.61,0.68,0.68,1.4
BaNpO3,61316,Ba,2,Np,4,Np,4,O,-2,1.61,0.87,0.87,1.4
BaOsO3,237730,Ba,2,Os,4,Os,4,O,-2,1.61,0.63,0.63,1.4
BaPbO3,51656,Ba,2,Pb,4,Pb,4,O,-2,1.61,0.775,0.775,1.4
BaPrO3,163752,Ba,2,Pr,4,Pr,4,O,-2,1.61,0.85,0.85,1.4
BaPuO3,43768,Ba,2,Pu,4,Pu,4,O,-2,1.61,0.86,0.86,1.4
BaSnO3,27049,Ba,2,Sn,4,Sn,4,O,-2,1.61,0.69,0.69,1.4
BaTbO3,86736,Ba,2,Tb,4,Tb,4,O,-2,1.61,0.76,0.76,1.4
BaThO3,29110,Ba,2,Th,4,Th,4,O,-2,1.61,0.94,0.94,1.4
BaUO3,77627,Ba,2,U,4,U,4,O,-2,1.61,0.89,0.89,1.4
BaZrO3,190881,Ba,2,Zr,4,Zr,4,O,-2,1.61,0.72,0.72,1.4
BiAlO3,171708,Bi,3,Al,3,Al,3,O,-2,1.03,0.535,0.535,1.4
BiCoO3,247467,Bi,3,Co,3,Co,3,O,-2,1.03,0.61,0.61,1.4
BiCrO3,174403,Bi,3,Cr,3,Cr,3,O,-2,1.03,0.615,0.615,1.4
BiFeO3,162895,Bi,3,Fe,3,Fe,3,O,-2,1.03,0.55,0.55,1.4
BiInO3,171757,Bi,3,In,3,In,3,O,-2,1.03,0.8,0.8,1.4
BiMnO3,238293,Bi,3,Mn,3,Mn,3,O,-2,1.03,0.645,0.645,1.4
BiRhO3,108996,Bi,3,Rh,3,Rh,3,O,-2,1.03,0.665,0.665,1.4
CaCeO3,"Galasso, F. S. ,Structure and properties of inorganic solids (1970)",Ca,2,Ce,4,Ce,4,O,-2,1.34,0.87,0.87,1.4
CaCrO3,245840,Ca,2,Cr,4,Cr,4,O,-2,1.34,0.55,0.55,1.4
CaFeO3,248483,Ca,2,Fe,4,Fe,4,O,-2,1.34,0.585,0.585,1.4
CaMoO3,172790,Ca,2,Mo,4,Mo,4,O,-2,1.34,0.65,0.65,1.4
CaNbO3,85569,Ca,2,Nb,4,Nb,4,O,-2,1.34,0.68,0.68,1.4
CaOsO3,237732,Ca,2,Os,4,Os,4,O,-2,1.34,0.63,0.63,1.4
CaPbO3,87825,Ca,2,Pb,4,Pb,4,O,-2,1.34,0.775,0.775,1.4
CaRuO3,69359,Ca,2,Ru,4,Ru,4,O,-2,1.34,0.62,0.62,1.4
CaTcO3,261341,Ca,2,Tc,4,Tc,4,O,-2,1.34,0.645,0.645,1.4
CaThO3,"Galasso, F. S. ,Structure and properties of inorganic solids (1970)",Ca,2,Th,4,Th,4,O,-2,1.34,0.94,0.94,1.4
CaTiO3,185443,Ca,2,Ti,4,Ti,4,O,-2,1.34,0.605,0.605,1.4
CaUO3,"J Alloy and Compounds, 372, 40-48 (2008)",Ca,2,U,4,U,4,O,-2,1.34,0.89,0.89,1.4
CaVO3,81056,Ca,2,V,4,V,4,O,-2,1.34,0.58,0.58,1.4
CdCeO3,"Galasso, F. S. ,Structure and properties of inorganic solids (1970)",Cd,2,Ce,4,Ce,4,O,-2,1.31,0.87,0.87,1.4
CdTcO3,180009,Cd,2,Tc,4,Tc,4,O,-2,1.31,0.645,0.645,1.4
CdZrO3,"Galasso, F. S. ,Structure and properties of inorganic solids (1970)",Cd,2,Zr,4,Zr,4,O,-2,1.31,0.72,0.72,1.4
CeAlO3,245266,Ce,3,Al,3,Al,3,O,-2,1.34,0.535,0.535,1.4
CeCrO3,28931,Ce,3,Cr,3,Cr,3,O,-2,1.34,0.615,0.615,1.4
CeFeO3,"Galasso, F. S. ,Structure and properties of inorganic solids (1970)",Ce,3,Fe,3,Fe,3,O,-2,1.34,0.55,0.55,1.4
CeGaO3,76048,Ce,3,Ga,3,Ga,3,O,-2,1.34,0.62,0.62,1.4
CeScO3,195596,Ce,3,Sc,3,Sc,3,O,-2,1.34,0.745,0.745,1.4
CeScS3,622042,Ce,3,Sc,3,Sc,3,S,-2,1.34,0.745,0.745,1.84
CeVO3,162748,Ce,3,V,3,V,3,O,-2,1.34,0.64,0.64,1.4
CrBiO3,"Galasso, F. S. ,Structure and properties of inorganic solids (1970)",Cr,3,Bi,3,Bi,3,O,-2,0.615,1.03,1.03,1.4
CsCaBr3,77242,Cs,1,Ca,2,Ca,2,Br,-1,1.88,1,1,1.96
CsCaCl3,"Acta Cryst B 64, 702-707 (2008)",Cs,1,Ca,2,Ca,2,Cl,-1,1.88,1,1,1.81
CsCaF3,45309,Cs,1,Ca,2,Ca,2,F,-1,1.88,1,1,1.33
CsCdCl3,24484,Cs,1,Cd,2,Cd,2,Cl,-1,1.88,0.95,0.95,1.81
CsCdF3,49582,Cs,1,Cd,2,Cd,2,F,-1,1.88,0.95,0.95,1.33
CsDyBr3,300285,Cs,1,Dy,2,Dy,2,Br,-1,1.88,1.07,1.07,1.96
CsDyI3,300286,Cs,1,Dy,2,Dy,2,I,-1,1.88,1.07,1.07,2.2
CsEuBr3,172892,Cs,1,Eu,2,Eu,2,Br,-1,1.88,1.17,1.17,1.96
CsEuCl3,31463,Cs,1,Eu,2,Eu,2,Cl,-1,1.88,1.17,1.17,1.81
CsEuF3,49577,Cs,1,Eu,2,Eu,2,F,-1,1.88,1.17,1.17,1.33
CsFeF3,49583,Cs,1,Fe,2,Fe,2,F,-1,1.88,0.61,0.61,1.33
CsGeBr3,80320,Cs,1,Ge,2,Ge,2,Br,-1,1.88,0.73,0.73,1.96
CsHgF3,15168,Cs,1,Hg,2,Hg,2,F,-1,1.88,1.02,1.02,1.33
CsIO3,33665,Cs,1,I,5,I,5,O,-2,1.88,0.95,0.95,1.4
CsMgF3,49584,Cs,1,Mg,2,Mg,2,F,-1,1.88,0.72,0.72,1.33
CsPbBr3,109295,Cs,1,Pb,2,Pb,2,Br,-1,1.88,1.19,1.19,1.96
CsPbCl3,109294,Cs,1,Pb,2,Pb,2,Cl,-1,1.88,1.19,1.19,1.81
CsPbF3,93438,Cs,1,Pb,2,Pb,2,F,-1,1.88,1.19,1.19,1.33
CsPbI3,161481,Cs,1,Pb,2,Pb,2,I,-1,1.88,1.19,1.19,2.2
CsSrCl3,"Acta Cryst B 64, 702-707 (2008)",Cs,1,Sr,2,Sr,2,Cl,-1,1.88,1.18,1.18,1.81
CsSrF3,49578,Cs,1,Sr,2,Sr,2,F,-1,1.88,1.18,1.18,1.33
CsThO3,"Galasso, F. S. ,Structure and properties of inorganic solids (1970)",Cd,2,Th,4,Th,4,O,-2,1.31,0.94,0.94,1.4
CsTmCl3,31460,Cs,1,Tm,2,Tm,2,Cl,-1,1.88,1.03,1.03,1.81
CsYbBr3,77243,Cs,1,Yb,2,Yb,2,Br,-1,1.88,1.02,1.02,1.96
CsYbCl3,31461,Cs,1,Yb,2,Yb,2,Cl,-1,1.88,1.02,1.02,1.81
CsYbF3,49579,Cs,1,Yb,2,Yb,2,F,-1,1.88,1.02,1.02,1.33
CsYbI3,72342,Cs,1,Yb,2,Yb,2,I,-1,1.88,1.02,1.02,2.2
CsZnF3,"Galasso, F. S. ,Structure and properties of inorganic solids (1970)",Cs,1,Zn,2,Zn,2,F,-1,1.88,0.74,0.74,1.33
CuTaO3,164934,Cu,1,Ta,5,Ta,5,O,-2,0.46,0.64,0.64,1.4
DyAlO3,188422,Dy,3,Al,3,Al,3,O,-2,0.912,0.535,0.535,1.4
DyCoO3,23658,Dy,3,Co,3,Co,3,O,-2,0.912,0.61,0.61,1.4
DyCrO3,16505,Dy,3,Cr,3,Cr,3,O,-2,0.912,0.615,0.615,1.4
DyFeO3,27280,Dy,3,Fe,3,Fe,3,O,-2,0.912,0.55,0.55,1.4
DyGaO3,429061,Dy,3,Ga,3,Ga,3,O,-2,0.912,0.62,0.62,1.4
DyMnO3,91711,Dy,3,Mn,3,Mn,3,O,-2,0.912,0.645,0.645,1.4
DyNiO3,162114,Dy,3,Ni,3,Ni,3,O,-2,0.912,0.56,0.56,1.4
DyScO3,99545,Dy,3,Sc,3,Sc,3,O,-2,0.912,0.745,0.745,1.4
DyScS3,630206,Dy,3,Sc,3,Sc,3,S,-2,0.912,0.745,0.745,1.84
DyVO3,40392,Dy,3,V,3,V,3,O,-2,0.912,0.64,0.64,1.4
ErAlO3,"J Alloy and Compounds, 372, 40-48 (2008)",Er,3,Al,3,Al,3,O,-2,0.89,0.535,0.535,1.4
ErCoO3,172049,Er,3,Co,3,Co,3,O,-2,0.89,0.61,0.61,1.4
ErCrO3,28487,Er,3,Cr,3,Cr,3,O,-2,0.89,0.615,0.615,1.4
ErFeO3,16782,Er,3,Fe,3,Fe,3,O,-2,0.89,0.55,0.55,1.4
ErMnO3,159309,Er,3,Mn,3,Mn,3,O,-2,0.89,0.645,0.645,1.4
ErNiO3,191795,Er,3,Ni,3,Ni,3,O,-2,0.89,0.56,0.56,1.4
ErScS3,631072,Er,3,Sc,3,Sc,3,S,-2,0.89,0.745,0.745,1.84
ErVO3,40393,Er,3,V,3,V,3,O,-2,0.89,0.64,0.64,1.4
EuAlO3,109353,Eu,3,Al,3,Al,3,O,-2,0.947,0.535,0.535,1.4
EuCrO3,251085,Eu,3,Cr,3,Cr,3,O,-2,0.947,0.615,0.615,1.4
EuFeO3,27277,Eu,3,Fe,3,Fe,3,O,-2,0.947,0.55,0.55,1.4
EuGaO3,"J Alloy and Compounds, 372, 40-48 (2008)",Eu,3,Ga,3,Ga,3,O,-2,0.947,0.62,0.62,1.4
EuMnO3,95492,Eu,3,Mn,3,Mn,3,O,-2,0.947,0.645,0.645,1.4
EuNiO3,80400,Eu,3,Ni,3,Ni,3,O,-2,0.947,0.56,0.56,1.4
EuRhO3,172351,Eu,3,Rh,3,Rh,3,O,-2,0.947,0.665,0.665,1.4
EuScO3,4128,Eu,3,Sc,3,Sc,3,O,-2,0.947,0.745,0.745,1.4
EuTiO3,290422,Eu,3,Ti,3,Ti,3,O,-2,0.947,0.67,0.67,1.4
EuZrO3,174198,Eu,2,Zr,4,Zr,4,O,-2,1.17,0.72,0.72,1.4
FeBiO3,"Galasso, F. S. ,Structure and properties of inorganic solids (1970)",Fe,3,Bi,3,Bi,3,O,-2,0.645,1.03,1.03,1.4
FeZrO3,247122,Fe,2,Zr,4,Zr,4,O,-2,0.78,0.72,0.72,1.4
GdAlO3,59848,Gd,3,Al,3,Al,3,O,-2,0.938,0.535,0.535,1.4
GdCoO3,45153,Gd,3,Co,3,Co,3,O,-2,0.938,0.61,0.61,1.4
GdCrO3,9985,Gd,3,Cr,3,Cr,3,O,-2,0.938,0.615,0.615,1.4
GdFeO3,23823,Gd,3,Fe,3,Fe,3,O,-2,0.938,0.55,0.55,1.4
GdGaO3,492,Gd,3,Ga,3,Ga,3,O,-2,0.938,0.62,0.62,1.4
GdMnO3,95493,Gd,3,Mn,3,Mn,3,O,-2,0.938,0.645,0.645,1.4
GdNiO3,88040,Gd,3,Ni,3,Ni,3,O,-2,0.938,0.56,0.56,1.4
GdScO3,65513,Gd,3,Sc,3,Sc,3,O,-2,0.938,0.745,0.745,1.4
GdScS3,636338,Gd,3,Sc,3,Sc,3,S,-2,0.938,0.745,0.745,1.84
GdTiO3,8149,Gd,3,Ti,3,Ti,3,O,-2,0.938,0.67,0.67,1.4
GdVO3,40391,Gd,3,V,3,V,3,O,-2,0.938,0.64,0.64,1.4
HgSnO3,260029,Hg,2,Sn,4,Sn,4,O,-2,0.69,0.69,0.69,1.4
HgTiO3,19005,Hg,2,Ti,4,Ti,4,O,-2,0.69,0.605,0.605,1.4
HoAlO3,1236,Ho,3,Al,3,Al,3,O,-2,0.901,0.535,0.535,1.4
HoCoO3,23659,Ho,3,Co,3,Co,3,O,-2,0.901,0.61,0.61,1.4
HoCrO3,236371,Ho,3,Cr,3,Cr,3,O,-2,0.901,0.615,0.615,1.4
HoFeO3,27281,Ho,3,Fe,3,Fe,3,O,-2,0.901,0.55,0.55,1.4
HoGaO3,420711,Ho,3,Ga,3,Ga,3,O,-2,0.901,0.62,0.62,1.4
HoNiO3,191793,Ho,3,Ni,3,Ni,3,O,-2,0.901,0.56,0.56,1.4
HoScO3,99546,Ho,3,Sc,3,Sc,3,O,-2,0.901,0.745,0.745,1.4
HoScS3,639667,Ho,3,Sc,3,Sc,3,S,-2,0.901,0.745,0.745,1.84
HoVO3,10018,Ho,3,V,3,V,3,O,-2,0.901,0.64,0.64,1.4
InRhO3,237351,In,3,Rh,3,Rh,3,O,-2,0.8,0.665,0.665,1.4
KBiO3,"J Alloy and Compounds, 372, 40-48 (2008)",K,1,Bi,5,Bi,5,O,-2,1.64,0.76,0.76,1.4
KCaCl3,"Acta Cryst B 64, 702-707 (2008)",K,1,Ca,2,Ca,2,Cl,-1,1.64,1,1,1.81
KCaF3,154073,K,1,Ca,2,Ca,2,F,-1,1.64,1,1,1.33
KCdCl3,"Acta Cryst B 64, 702-707 (2008)",K,1,Cd,2,Cd,2,Cl,-1,1.64,0.95,0.95,1.81
KCdF3,44788,K,1,Cd,2,Cd,2,F,-1,1.64,0.95,0.95,1.33
KCoF3,15246,K,1,Co,2,Co,2,F,-1,1.64,0.65,0.65,1.33
KCrF3,27690,K,1,Cr,2,Cr,2,F,-1,1.64,0.73,0.73,1.33
KCuF3,27689,K,1,Cu,2,Cu,2,F,-1,1.64,0.73,0.73,1.33
KFeCl3,"Acta Cryst B 64, 702-707 (2008)",K,1,Fe,2,Fe,2,Cl,-1,1.64,0.61,0.61,1.81
KFeF3,15424,K,1,Fe,2,Fe,2,F,-1,1.64,0.61,0.61,1.33
KHgF3,15170,K,1,Hg,2,Hg,2,F,-1,1.64,1.02,1.02,1.33
KIO3,"J Alloy and Compounds, 372, 40-48 (2008)",K,1,I,5,I,5,O,-2,1.64,0.95,0.95,1.4
KMgF3,28949,K,1,Mg,2,Mg,2,F,-1,1.64,0.72,0.72,1.33
KMnCl3,32710,K,1,Mn,2,Mn,2,Cl,-1,1.64,0.67,0.67,1.81
KMnF3,75412,K,1,Mn,2,Mn,2,F,-1,1.64,0.67,0.67,1.33
KNiF3,15426,K,1,Ni,2,Ni,2,F,-1,1.64,0.69,0.69,1.33
KTaO3,39673,K,1,Ta,5,Ta,5,O,-2,1.64,0.64,0.64,1.4
KUO3,71241,K,1,U,5,U,5,O,-2,1.64,0.76,0.76,1.4
KVF3,28145,K,1,V,2,V,2,F,-1,1.64,0.79,0.79,1.33
KZnF3,15427,K,1,Zn,2,Zn,2,F,-1,1.64,0.74,0.74,1.33
LaAlO3,180175,La,3,Al,3,Al,3,O,-2,1.36,0.535,0.535,1.4
LaCoO3,164459,La,3,Co,3,Co,3,O,-2,1.36,0.61,0.61,1.4
LaCrO3,165054,La,3,Cr,3,Cr,3,O,-2,1.36,0.615,0.615,1.4
LaCuO3,9428,La,3,Cu,3,Cu,3,O,-2,1.36,0.54,0.54,1.4
LaErO3,16237,La,3,Er,3,Er,3,O,-2,1.36,0.89,0.89,1.4
LaFeO3,164083,La,3,Fe,3,Fe,3,O,-2,1.36,0.55,0.55,1.4
LaGaO3,153307,La,3,Ga,3,Ga,3,O,-2,1.36,0.62,0.62,1.4
LaHoO3,189420,La,3,Ho,3,Ho,3,O,-2,1.36,0.901,0.901,1.4
LaInO3,281549,La,3,In,3,In,3,O,-2,1.36,0.8,0.8,1.4
LaLuO3,51449,La,3,Lu,3,Lu,3,O,-2,1.36,0.861,0.861,1.4
LaLuS3,641392,La,3,Lu,3,Lu,3,S,-2,1.36,0.861,0.861,1.84
LaMnO3,185279,La,3,Mn,3,Mn,3,O,-2,1.36,0.645,0.645,1.4
LaNiO3,67714,La,3,Ni,3,Ni,3,O,-2,1.36,0.56,0.56,1.4
LaPdO3,93099,La,3,Pd,3,Pd,3,O,-2,1.36,0.76,0.76,1.4
LaRhO3,172347,La,3,Rh,3,Rh,3,O,-2,1.36,0.665,0.665,1.4
LaRuO3,75569,La,3,Ru,3,Ru,3,O,-2,1.36,0.68,0.68,1.4
LaScO3,99538,La,3,Sc,3,Sc,3,O,-2,1.36,0.745,0.745,1.4
LaScS3,641844,La,3,Sc,3,Sc,3,S,-2,1.36,0.745,0.745,1.84
LaTiO3,28908,La,3,Ti,3,Ti,3,O,-2,1.36,0.67,0.67,1.4
LaTmO3,419665,La,3,Tm,3,Tm,3,O,-2,1.36,0.88,0.88,1.4
LaVO3,185831,La,3,V,3,V,3,O,-2,1.36,0.64,0.64,1.4
LaYbO3,189421,La,3,Yb,3,Yb,3,O,-2,1.36,0.868,0.868,1.4
LaYbS3,641879,La,3,Yb,3,Yb,3,S,-2,1.36,0.868,0.868,1.84
LaYO3,419666,La,3,Y,3,Y,3,O,-2,1.36,0.9,0.9,1.4
LiBaF3,45310,Ba,2,Li,1,Li,1,F,-1,1.61,0.76,0.76,1.33
LiReO3,35012,Li,1,Re,5,Re,5,O,-2,0.76,0.58,0.58,1.4
LuAlO3,"J Alloy and Compounds, 372, 40-48 (2008)",Lu,3,Al,3,Al,3,O,-2,0.861,0.535,0.535,1.4
LuCoO3,172052,Lu,3,Co,3,Co,3,O,-2,0.861,0.61,0.61,1.4
LuCrO3,251093,Lu,3,Cr,3,Cr,3,O,-2,0.861,0.615,0.615,1.4
LuFeO3,27285,Lu,3,Fe,3,Fe,3,O,-2,0.861,0.55,0.55,1.4
LuMnO3,160376,Lu,3,Mn,3,Mn,3,O,-2,0.861,0.645,0.645,1.4
LuNiO3,191796,Lu,3,Ni,3,Ni,3,O,-2,0.861,0.56,0.56,1.4
LuRhO3,188152,Lu,3,Rh,3,Rh,3,O,-2,0.861,0.665,0.665,1.4
LuVO3,185830,Lu,3,V,3,V,3,O,-2,0.861,0.64,0.64,1.4
MgCeO3,"Galasso, F. S. ,Structure and properties of inorganic solids (1970)",Mg,2,Ce,4,Ce,4,O,-2,0.72,0.87,0.87,1.4
MnVO3,185418,Mn,2,V,4,V,4,O,-2,0.83,0.58,0.58,1.4
NaCrF3,"Acta Cryst B 64, 702-707 (2008)",Na,1,Cr,2,Cr,2,F,-1,1.39,0.73,0.73,1.33
NaMnF3,15621,Na,1,Mn,2,Mn,2,F,-1,1.39,0.67,0.67,1.33
NaUO3,15136,Na,1,U,5,U,5,O,-2,1.39,0.76,0.76,1.4
NaVF3,60611,Na,1,V,2,V,2,F,-1,1.39,0.79,0.79,1.33
NaVO3,"J Alloy and Compounds, 372, 40-48 (2008)",Na,1,V,5,V,5,O,-2,1.39,0.54,0.54,1.4
NaWO3,28343,Na,1,W,5,W,5,O,-2,1.39,0.62,0.62,1.4
NaZnF3,69349,Na,1,Zn,2,Zn,2,F,-1,1.39,0.74,0.74,1.33
NdAlO3,35550,Nd,3,Al,3,Al,3,O,-2,1.27,0.535,0.535,1.4
NdCoO3,164821,Nd,3,Co,3,Co,3,O,-2,1.27,0.61,0.61,1.4
NdCrO3,28933,Nd,3,Cr,3,Cr,3,O,-2,1.27,0.615,0.615,1.4
NdFeO3,27275,Nd,3,Fe,3,Fe,3,O,-2,1.27,0.55,0.55,1.4
NdGaO3,79633,Nd,3,Ga,3,Ga,3,O,-2,1.27,0.62,0.62,1.4
NdInO3,"Galasso, F. S. ,Structure and properties of inorganic solids (1970)",Nd,3,In,3,In,3,O,-2,1.27,0.8,0.8,1.4
NdMnO3,15719,Nd,3,Mn,3,Mn,3,O,-2,1.27,0.645,0.645,1.4
NdNiO3,416212,Nd,3,Ni,3,Ni,3,O,-2,1.27,0.56,0.56,1.4
NdRhO3,172349,Nd,3,Rh,3,Rh,3,O,-2,1.27,0.665,0.665,1.4
NdScO3,99540,Nd,3,Sc,3,Sc,3,O,-2,1.27,0.745,0.745,1.4
NdScS3,645859,Nd,3,Sc,3,Sc,3,S,-2,1.27,0.745,0.745,1.84
NdTiO3,82008,Nd,3,Ti,3,Ti,3,O,-2,1.27,0.67,0.67,1.4
NdVO3,185834,Nd,3,V,3,V,3,O,-2,1.27,0.64,0.64,1.4
PbCeO3,"J Alloy and Compounds, 372, 40-48 (2008)",Pb,2,Ce,4,Ce,4,O,-2,1.49,0.87,0.87,1.4
PbCrO3,160196,Pb,2,Cr,4,Cr,4,O,-2,1.49,0.55,0.55,1.4
PbHfO3,33194,Pb,2,Hf,4,Hf,4,O,-2,1.49,0.71,0.71,1.4
PbSnO3,"Galasso, F. S. ,Structure and properties of inorganic solids (1970)",Pb,2,Sn,4,Sn,4,O,-2,1.49,0.69,0.69,1.4
PbVO3,240256,Pb,2,V,4,V,4,O,-2,1.49,0.58,0.58,1.4
PbZrO3,31154,Pb,2,Zr,4,Zr,4,O,-2,1.49,0.72,0.72,1.4
PrAlO3,35549,Pr,3,Al,3,Al,3,O,-2,0.99,0.535,0.535,1.4
PrCoO3,164817,Pr,3,Co,3,Co,3,O,-2,0.99,0.61,0.61,1.4
PrCrO3,251097,Pr,3,Cr,3,Cr,3,O,-2,0.99,0.615,0.615,1.4
PrFeO3,27274,Pr,3,Fe,3,Fe,3,O,-2,0.99,0.55,0.55,1.4
PrGaO3,76049,Pr,3,Ga,3,Ga,3,O,-2,0.99,0.62,0.62,1.4
PrInO3,238839,Pr,3,In,3,In,3,O,-2,0.99,0.8,0.8,1.4
PrLuO3,50758,Pr,3,Lu,3,Lu,3,O,-2,0.99,0.861,0.861,1.4
PrMnO3,15718,Pr,3,Mn,3,Mn,3,O,-2,0.99,0.645,0.645,1.4
PrNiO3,246701,Pr,3,Ni,3,Ni,3,O,-2,0.99,0.56,0.56,1.4
PrRhO3,172348,Pr,3,Rh,3,Rh,3,O,-2,0.99,0.665,0.665,1.4
PrRuO3,75570,Pr,3,Ru,3,Ru,3,O,-2,0.99,0.68,0.68,1.4
PrScO3,99539,Pr,3,Sc,3,Sc,3,O,-2,0.99,0.745,0.745,1.4
PrScS3,649276,Pr,3,Sc,3,Sc,3,S,-2,0.99,0.745,0.745,1.84
PrVO3,28927,Pr,3,V,3,V,3,O,-2,0.99,0.64,0.64,1.4
PuAlO3,"Galasso, F. S. ,Structure and properties of inorganic solids (1970)",Pu,3,Al,3,Al,3,O,-2,1,0.535,0.535,1.4
PuCrO3,"Galasso, F. S. ,Structure and properties of inorganic solids (1970)",Pu,3,Cr,3,Cr,3,O,-2,1,0.615,0.615,1.4
PuMnO3,"Galasso, F. S. ,Structure and properties of inorganic solids (1970)",Pu,3,Mn,3,Mn,3,O,-2,1,0.645,0.645,1.4
PuVO3,"Galasso, F. S. ,Structure and properties of inorganic solids (1970)",Pu,3,V,3,V,3,O,-2,1,0.64,0.64,1.4
RbCaCl3,"Acta Cryst B 64, 702-707 (2008)",Rb,1,Ca,2,Ca,2,Cl,-1,1.72,1,1,1.81
RbCaF3,201252,Rb,1,Ca,2,Ca,2,F,-1,1.72,1,1,1.33
RbCdBr3,"Acta Cryst B 64, 702-707 (2008)",Rb,1,Cd,2,Cd,2,Br,-1,1.72,0.95,0.95,1.96
RbCdCl3,"Acta Cryst B 64, 702-707 (2008)",Rb,1,Cd,2,Cd,2,Cl,-1,1.72,0.95,0.95,1.81
RbCdF3,49587,Rb,1,Cd,2,Cd,2,F,-1,1.72,0.95,0.95,1.33
RbCoF3,"Acta Cryst B 64, 702-707 (2008)",Rb,1,Co,2,Co,2,F,-1,1.72,0.65,0.65,1.33
RbCrCl3,"Acta Cryst B 64, 702-707 (2008)",Rb,1,Cr,2,Cr,2,Cl,-1,1.72,0.73,0.73,1.81
RbCrF3,"Acta Cryst B 64, 702-707 (2008)",Rb,1,Cr,2,Cr,2,F,-1,1.72,0.73,0.73,1.33
RbCuF3,109293,Rb,1,Cu,2,Cu,2,F,-1,1.72,0.73,0.73,1.33
RbFeF3,49586,Rb,1,Fe,2,Fe,2,F,-1,1.72,0.61,0.61,1.33
RbGeBr3,65244,Rb,1,Ge,2,Ge,2,Br,-1,1.72,0.73,0.73,1.96
RbGeI3,40216,Rb,1,Ge,2,Ge,2,I,-1,1.72,0.73,0.73,2.2
RbHgF3,"Acta Cryst B 64, 702-707 (2008)",Rb,1,Hg,2,Hg,2,F,-1,1.72,1.02,1.02,1.33
RbIO3,"J Alloy and Compounds, 372, 40-48 (2008)",Rb,1,I,5,I,5,O,-2,1.72,0.95,0.95,1.4
RbMgF3,49585,Rb,1,Mg,2,Mg,2,F,-1,1.72,0.72,0.72,1.33
RbMnCl3,"Acta Cryst B 64, 702-707 (2008)",Rb,1,Mn,2,Mn,2,Cl,-1,1.72,0.67,0.67,1.81
RbMnF3,43722,Rb,1,Mn,2,Mn,2,F,-1,1.72,0.67,0.67,1.33
RbPbF3,49591,Rb,1,Pb,2,Pb,2,F,-1,1.72,1.19,1.19,1.33
RbUO3,99548,Rb,1,U,5,U,5,O,-2,1.72,0.76,0.76,1.4
RbVF3,28146,Rb,1,V,2,V,2,F,-1,1.72,0.79,0.79,1.33
RbYbBr3,72341,Rb,1,Yb,2,Yb,2,Br,-1,1.72,1.02,1.02,1.96
RbYbF3,49590,Rb,1,Yb,2,Yb,2,F,-1,1.72,1.02,1.02,1.33
RbZnF3,"Acta Cryst B 64, 702-707 (2008)",Rb,1,Zn,2,Zn,2,F,-1,1.72,0.74,0.74,1.33
ScAlO3,34278,Sc,3,Al,3,Al,3,O,-2,0.745,0.535,0.535,1.4
ScCrO3,85141,Sc,3,Cr,3,Cr,3,O,-2,0.745,0.615,0.615,1.4
SmAlO3,10334,Sm,3,Al,3,Al,3,O,-2,1.24,0.535,0.535,1.4
SmCoO3,28924,Sm,3,Co,3,Co,3,O,-2,1.24,0.61,0.61,1.4
SmCrO3,237360,Sm,3,Cr,3,Cr,3,O,-2,1.24,0.615,0.615,1.4
SmFeO3,27276,Sm,3,Fe,3,Fe,3,O,-2,1.24,0.55,0.55,1.4
SmInO3,"Galasso, F. S. ,Structure and properties of inorganic solids (1970)",Sm,3,In,3,In,3,O,-2,1.24,0.8,0.8,1.4
SmMnO3,95491,Sm,3,Mn,3,Mn,3,O,-2,1.24,0.645,0.645,1.4
SmNiO3,69789,Sm,3,Ni,3,Ni,3,O,-2,1.24,0.56,0.56,1.4
SmRhO3,172350,Sm,3,Rh,3,Rh,3,O,-2,1.24,0.665,0.665,1.4
SmScO3,99541,Sm,3,Sc,3,Sc,3,O,-2,1.24,0.745,0.745,1.4
SmScS3,650844,Sm,3,Sc,3,Sc,3,S,-2,1.24,0.745,0.745,1.84
SmTaO3,27118,Sm,2,Ta,4,Ta,4,O,-2,1.32,0.68,0.68,1.4
SmTiO3,51180,Sm,2,Ti,4,Ti,4,O,-2,1.32,0.605,0.605,1.4
SmVO3,187200,Sm,3,V,3,V,3,O,-2,1.24,0.64,0.64,1.4
SrCeO3,71352,Sr,2,Ce,4,Ce,4,O,-2,1.44,0.87,0.87,1.4
SrCoO3,77142,Sr,2,Co,4,Co,4,O,-2,1.44,0.53,0.53,1.4
SrCrO3,108903,Sr,2,Cr,4,Cr,4,O,-2,1.44,0.55,0.55,1.4
SrFeO3,184861,Sr,2,Fe,4,Fe,4,O,-2,1.44,0.585,0.585,1.4
SrHfO3,89385,Sr,2,Hf,4,Hf,4,O,-2,1.44,0.71,0.71,1.4
SrMoO3,174205,Sr,2,Mo,4,Mo,4,O,-2,1.44,0.65,0.65,1.4
SrNbO3,42004,Sr,2,Nb,4,Nb,4,O,-2,1.44,0.68,0.68,1.4
SrOsO3,237731,Sr,2,Os,4,Os,4,O,-2,1.44,0.63,0.63,1.4
SrPbO3,4121,Sr,2,Pb,4,Pb,4,O,-2,1.44,0.775,0.775,1.4
SrPrO3,84882,Sr,2,Pr,4,Pr,4,O,-2,1.44,0.85,0.85,1.4
SrRuO3,154894,Sr,2,Ru,4,Ru,4,O,-2,1.44,0.62,0.62,1.4
SrSnO3,97432,Sr,2,Sn,4,Sn,4,O,-2,1.44,0.69,0.69,1.4
SrTbO3,86734,Sr,2,Tb,4,Tb,4,O,-2,1.44,0.76,0.76,1.4
SrTcO3,183450,Sr,2,Tc,4,Tc,4,O,-2,1.44,0.645,0.645,1.4
SrThO3,"Galasso, F. S. ,Structure and properties of inorganic solids (1970)",Sr,2,Th,4,Th,4,O,-2,1.44,0.94,0.94,1.4
SrTiO3,290619,Sr,2,Ti,4,Ti,4,O,-2,1.44,0.605,0.605,1.4
SrZrO3,173398,Sr,2,Zr,4,Zr,4,O,-2,1.44,0.72,0.72,1.4
TaThN3,77661,Th,4,Ta,5,Ta,5,N,-3,1.21,0.64,0.64,1.46
TbAlO3,84422,Tb,3,Al,3,Al,3,O,-2,0.923,0.535,0.535,1.4
TbCoO3,23657,Tb,3,Co,3,Co,3,O,-2,0.923,0.61,0.61,1.4
TbCrO3,251101,Tb,3,Cr,3,Cr,3,O,-2,0.923,0.615,0.615,1.4
TbFeO3,22311,Tb,3,Fe,3,Fe,3,O,-2,0.923,0.55,0.55,1.4
TbMnO3,15720,Tb,3,Mn,3,Mn,3,O,-2,0.923,0.645,0.645,1.4
TbRhO3,172352,Tb,3,Rh,3,Rh,3,O,-2,0.923,0.665,0.665,1.4
TbScO3,99544,Tb,3,Sc,3,Sc,3,O,-2,0.923,0.745,0.745,1.4
TbScS3,650846,Tb,3,Sc,3,Sc,3,S,-2,0.923,0.745,0.745,1.84
TbVO3,155481,Tb,3,V,3,V,3,O,-2,0.923,0.64,0.64,1.4
TlCdCl3,"Acta Cryst B 64, 702-707 (2008)",Tl,1,Cd,2,Cd,2,Cl,-1,1.7,0.95,0.95,1.81
TlCdF3,"Acta Cryst B 64, 702-707 (2008)",Tl,1,Cd,2,Cd,2,F,-1,1.7,0.95,0.95,1.33
TlCrF3,"Acta Cryst B 64, 702-707 (2008)",Tl,1,Cr,2,Cr,2,F,-1,1.7,0.73,0.73,1.33
TlCrO3,238834,Tl,3,Cr,3,Cr,3,O,-2,0.885,0.615,0.615,1.4
TlCuF3,43457,Tl,1,Cu,2,Cu,2,F,-1,1.7,0.73,0.73,1.33
TlFeF3,"Acta Cryst B 64, 702-707 (2008)",Tl,1,Fe,2,Fe,2,F,-1,1.7,0.61,0.61,1.33
TlIO3,"J Alloy and Compounds, 372, 40-48 (2008)",Tl,1,I,5,I,5,O,-2,1.7,0.95,0.95,1.4
TlMnCl3,23167,Tl,1,Mn,2,Mn,2,Cl,-1,1.7,0.67,0.67,1.81
TlMnF3,"Acta Cryst B 64, 702-707 (2008)",Tl,1,Mn,2,Mn,2,F,-1,1.7,0.67,0.67,1.33
TlMnI3,"Acta Cryst B 64, 702-707 (2008)",Tl,1,Mn,2,Mn,2,I,-1,1.7,0.67,0.67,2.2
TlNiO3,95948,Tl,3,Ni,3,Ni,3,O,-2,0.885,0.56,0.56,1.4
TlPbI3,"Acta Cryst B 64, 702-707 (2008)",Tl,1,Pb,2,Pb,2,I,-1,1.7,1.19,1.19,2.2
TmAlO3,"J Alloy and Compounds, 372, 40-48 (2008)",Tm,3,Al,3,Al,3,O,-2,0.88,0.535,0.535,1.4
TmCoO3,172050,Tm,3,Co,3,Co,3,O,-2,0.88,0.61,0.61,1.4
TmCrO3,247738,Tm,3,Cr,3,Cr,3,O,-2,0.88,0.615,0.615,1.4
TmFeO3,25658,Tm,3,Fe,3,Fe,3,O,-2,0.88,0.55,0.55,1.4
TmMnO3,162209,Tm,3,Mn,3,Mn,3,O,-2,0.88,0.645,0.645,1.4
TmNiO3,189295,Tm,3,Ni,3,Ni,3,O,-2,0.88,0.56,0.56,1.4
TmVO3,185839,Tm,3,V,3,V,3,O,-2,0.88,0.64,0.64,1.4
UCoS3,624881,U,3,Co,3,Co,3,S,-2,1.025,0.61,0.61,1.84
UNiS3,646401,U,4,Ni,2,Ni,2,S,-2,1.17,0.69,0.69,1.84
UVS3,651346,U,3,V,3,V,3,S,-2,1.025,0.64,0.64,1.84
YAlO3,4115,Y,3,Al,3,Al,3,O,-2,0.9,0.535,0.535,1.4
YbAlO3,"J Alloy and Compounds, 372, 40-48 (2008)",Yb,3,Al,3,Al,3,O,-2,0.868,0.535,0.535,1.4
YbCoO3,172051,Yb,3,Co,3,Co,3,O,-2,0.868,0.61,0.61,1.4
YbCrO3,251105,Yb,3,Cr,3,Cr,3,O,-2,0.868,0.615,0.615,1.4
YbFeO3,27284,Yb,3,Fe,3,Fe,3,O,-2,0.868,0.55,0.55,1.4
YbMnO3,171759,Yb,3,Mn,3,Mn,3,O,-2,0.868,0.645,0.645,1.4
YbNiO3,189297,Yb,3,Ni,3,Ni,3,O,-2,0.868,0.56,0.56,1.4
YbVO3,97783,Yb,3,V,3,V,3,O,-2,0.868,0.64,0.64,1.4
YCoO3,155834,Y,3,Co,3,Co,3,O,-2,0.9,0.61,0.61,1.4
YCrO3,109352,Y,3,Cr,3,Cr,3,O,-2,0.9,0.615,0.615,1.4
YFeO3,80865,Y,3,Fe,3,Fe,3,O,-2,0.9,0.55,0.55,1.4
YMnO3,56617,Y,3,Mn,3,Mn,3,O,-2,0.9,0.645,0.645,1.4
YNiO3,191794,Y,3,Ni,3,Ni,3,O,-2,0.9,0.56,0.56,1.4
YScO3,237285,Y,3,Sc,3,Sc,3,O,-2,0.9,0.745,0.745,1.4
YScS3,23422,Y,3,Sc,3,Sc,3,S,-2,0.9,0.745,0.745,1.84
YTiO3,20903,Y,3,Ti,3,Ti,3,O,-2,0.9,0.67,0.67,1.4
YVO3,95577,Y,3,V,3,V,3,O,-2,0.9,0.64,0.64,1.4
ZnPbO3,196158,Zn,2,Pb,4,Pb,4,O,-2,0.74,0.775,0.775,1.4
Ag3AlF6,"Mat. Sci. Eng. 24, 81-151 (1998)",Ag,1,Ag,1,Al,3,F,-1,1.22,1.15,0.535,1.33
Ag3CoF6,"Mat. Sci. Eng. 24, 81-151 (1998)",Ag,1,Ag,1,Co,3,F,-1,1.22,1.15,0.61,1.33
Ag3CrF6,"Mat. Sci. Eng. 24, 81-151 (1998)",Ag,1,Ag,1,Cr,3,F,-1,1.22,1.15,0.615,1.33
Ag3FeF6,"Mat. Sci. Eng. 24, 81-151 (1998)",Ag,1,Ag,1,Fe,3,F,-1,1.22,1.15,0.55,1.33
Ag3GaF6,"Mat. Sci. Eng. 24, 81-151 (1998)",Ag,1,Ag,1,Ga,3,F,-1,1.22,1.15,0.62,1.33
Ag3InF6,"Mat. Sci. Eng. 24, 81-151 (1998)",Ag,1,Ag,1,In,3,F,-1,1.22,1.15,0.8,1.33
Ag3VF6,"Mat. Sci. Eng. 24, 81-151 (1998)",Ag,1,Ag,1,V,3,F,-1,1.22,1.15,0.64,1.33
Ba2AlNbO6,Prog. In Solid State Chem. 43 1-36 (2015),Ba,2,Al,3,Nb,5,O,-2,1.61,0.535,0.64,1.4
Ba2AlTaO6,Prog. In Solid State Chem. 43 1-36 (2015),Ba,2,Al,3,Ta,5,O,-2,1.61,0.535,0.64,1.4
Ba2BeUO6,Prog. In Solid State Chem. 43 1-36 (2015),Ba,2,Be,2,U,6,O,-2,1.61,0.45,0.73,1.4
Ba2BiIrO6,174291,Ba,2,Bi,3,Ir,5,O,-2,1.61,1.03,0.57,1.4
Ba2BiNbO6,Prog. In Solid State Chem. 43 1-36 (2015),Ba,2,Bi,3,Nb,5,O,-2,1.61,1.03,0.64,1.4
Ba2BiSbO6,50040,Ba,2,Bi,3,Sb,5,O,-2,1.61,1.03,0.6,1.4
Ba2BiTaO6,153122,Ba,2,Bi,3,Ta,5,O,-2,1.61,1.03,0.64,1.4
Ba2BiVO6,Prog. In Solid State Chem. 43 1-36 (2015),Ba,2,Bi,3,V,5,O,-2,1.61,1.03,0.54,1.4
Ba2CaMoO6,Prog. In Solid State Chem. 43 1-36 (2015),Ba,2,Ca,2,Mo,6,O,-2,1.61,1,0.59,1.4
Ba2CaNpO6,Prog. In Solid State Chem. 43 1-36 (2015),Ba,2,Ca,2,Np,6,O,-2,1.61,1,0.72,1.4
Ba2CaOsO6,Prog. In Solid State Chem. 43 1-36 (2015),Ba,2,Ca,2,Os,6,O,-2,1.61,1,0.545,1.4
Ba2CaPuO6,Prog. In Solid State Chem. 43 1-36 (2015),Ba,2,Ca,2,Pu,6,O,-2,1.61,1,0.71,1.4
Ba2CaReO6,Prog. In Solid State Chem. 43 1-36 (2015),Ba,2,Ca,2,Re,6,O,-2,1.61,1,0.55,1.4
Ba2CaTeO6,Prog. In Solid State Chem. 43 1-36 (2015),Ba,2,Ca,2,Te,6,O,-2,1.61,1,0.56,1.4
Ba2CaUO6,246110,Ba,2,Ca,2,U,6,O,-2,1.61,1,0.73,1.4
Ba2CaWO6,171985,Ba,2,Ca,2,W,6,O,-2,1.61,1,0.6,1.4
Ba2CdMoO6,Prog. In Solid State Chem. 43 1-36 (2015),Ba,2,Cd,2,Mo,6,O,-2,1.61,0.95,0.59,1.4
Ba2CdOsO6,Prog. In Solid State Chem. 43 1-36 (2015),Ba,2,Cd,2,Os,6,O,-2,1.61,0.95,0.545,1.4
Ba2CdReO6,Prog. In Solid State Chem. 43 1-36 (2015),Ba,2,Cd,2,Re,6,O,-2,1.61,0.95,0.55,1.4
Ba2CdTeO6,Prog. In Solid State Chem. 43 1-36 (2015),Ba,2,Cd,2,Te,6,O,-2,1.61,0.95,0.56,1.4
Ba2CdUO6,Prog. In Solid State Chem. 43 1-36 (2015),Ba,2,Cd,2,U,6,O,-2,1.61,0.95,0.73,1.4
Ba2CdWO6,Prog. In Solid State Chem. 43 1-36 (2015),Ba,2,Cd,2,W,6,O,-2,1.61,0.95,0.6,1.4
Ba2CeIrO6,Prog. In Solid State Chem. 43 1-36 (2015),Ba,2,Ce,4,Ir,4,O,-2,1.61,0.87,0.625,1.4
Ba2CeNbO6,186211,Ba,2,Ce,3,Nb,5,O,-2,1.61,1.01,0.64,1.4
Ba2CePtO6,Prog. In Solid State Chem. 43 1-36 (2015),Ba,2,Ce,4,Pt,4,O,-2,1.61,0.87,0.625,1.4
Ba2CePuO6,Prog. In Solid State Chem. 43 1-36 (2015),Ba,2,Ce,3,Pu,5,O,-2,1.61,1.01,0.74,1.4
Ba2CeSnO6,Prog. In Solid State Chem. 43 1-36 (2015),Ba,2,Ce,4,Sn,4,O,-2,1.61,0.87,0.69,1.4
Ba2CeTaO6,186212,Ba,2,Ce,3,Ta,5,O,-2,1.61,1.01,0.64,1.4
Ba2CeUO6,Prog. In Solid State Chem. 43 1-36 (2015),Ba,2,Ce,3,U,5,O,-2,1.61,1.01,0.76,1.4
Ba2CoMoO6,Prog. In Solid State Chem. 43 1-36 (2015),Ba,2,Co,2,Mo,6,O,-2,1.61,0.65,0.59,1.4
Ba2CoNbO6,Prog. In Solid State Chem. 43 1-36 (2015),Ba,2,Co,3,Nb,5,O,-2,1.61,0.61,0.64,1.4
Ba2CoReO6,Prog. In Solid State Chem. 43 1-36 (2015),Ba,2,Co,2,Re,6,O,-2,1.61,0.65,0.55,1.4
Ba2CoTaO6,Prog. In Solid State Chem. 43 1-36 (2015),Ba,2,Co,3,Ta,5,O,-2,1.61,0.61,0.64,1.4
Ba2CoTeO6,Prog. In Solid State Chem. 43 1-36 (2015),Ba,2,Co,2,Te,6,O,-2,1.61,0.65,0.56,1.4
Ba2CoUO6,Prog. In Solid State Chem. 43 1-36 (2015),Ba,2,Co,2,U,6,O,-2,1.61,0.65,0.73,1.4
Ba2CoWO6,Prog. In Solid State Chem. 43 1-36 (2015),Ba,2,Co,2,W,6,O,-2,1.61,0.65,0.6,1.4
Ba2CrBiO6,Prog. In Solid State Chem. 43 1-36 (2015),Ba,2,Cr,3,Bi,5,O,-2,1.61,0.615,0.76,1.4
Ba2CrMoO6,Prog. In Solid State Chem. 43 1-36 (2015),Ba,2,Cr,3,Mo,5,O,-2,1.61,0.615,0.61,1.4
Ba2CrTaO6,Prog. In Solid State Chem. 43 1-36 (2015),Ba,2,Cr,3,Ta,5,O,-2,1.61,0.615,0.64,1.4
Ba2CrUO6,Prog. In Solid State Chem. 43 1-36 (2015),Ba,2,Cr,3,U,5,O,-2,1.61,0.615,0.76,1.4
Ba2CuOsO6,Prog. In Solid State Chem. 43 1-36 (2015),Ba,2,Cu,2,Os,6,O,-2,1.61,0.73,0.545,1.4
Ba2CuUO6,Prog. In Solid State Chem. 43 1-36 (2015),Ba,2,Cu,2,U,6,O,-2,1.61,0.73,0.73,1.4
Ba2DyBiO6,Prog. In Solid State Chem. 43 1-36 (2015),Ba,2,Dy,3,Bi,5,O,-2,1.61,0.912,0.76,1.4
Ba2DyIrO6,Prog. In Solid State Chem. 43 1-36 (2015),Ba,2,Dy,3,Ir,5,O,-2,1.61,0.912,0.57,1.4
Ba2DyMoO6,Prog. In Solid State Chem. 43 1-36 (2015),Ba,2,Dy,3,Mo,5,O,-2,1.61,0.912,0.61,1.4
Ba2DyNbO6,Prog. In Solid State Chem. 43 1-36 (2015),Ba,2,Dy,3,Nb,5,O,-2,1.61,0.912,0.64,1.4
Ba2DyOsO6,Prog. In Solid State Chem. 43 1-36 (2015),Ba,2,Dy,3,Os,5,O,-2,1.61,0.912,0.575,1.4
Ba2DyReO6,Prog. In Solid State Chem. 43 1-36 (2015),Ba,2,Dy,3,Re,5,O,-2,1.61,0.912,0.58,1.4
Ba2DyRuO6,Prog. In Solid State Chem. 43 1-36 (2015),Ba,2,Dy,3,Ru,5,O,-2,1.61,0.912,0.565,1.4
Ba2DySbO6,Prog. In Solid State Chem. 43 1-36 (2015),Ba,2,Dy,3,Sb,5,O,-2,1.61,0.912,0.6,1.4
Ba2DyTaO6,Prog. In Solid State Chem. 43 1-36 (2015),Ba,2,Dy,3,Ta,5,O,-2,1.61,0.912,0.64,1.4
Ba2DyUO6,Prog. In Solid State Chem. 43 1-36 (2015),Ba,2,Dy,3,U,5,O,-2,1.61,0.912,0.76,1.4
Ba2DyWO6,Prog. In Solid State Chem. 43 1-36 (2015),Ba,2,Dy,3,W,5,O,-2,1.61,0.912,0.62,1.4
Ba2ErBiO6,Prog. In Solid State Chem. 43 1-36 (2015),Ba,2,Er,3,Bi,5,O,-2,1.61,0.89,0.76,1.4
Ba2ErIrO6,Prog. In Solid State Chem. 43 1-36 (2015),Ba,2,Er,3,Ir,5,O,-2,1.61,0.89,0.57,1.4
Ba2ErMoO6,Prog. In Solid State Chem. 43 1-36 (2015),Ba,2,Er,3,Mo,5,O,-2,1.61,0.89,0.61,1.4
Ba2ErNbO6,Prog. In Solid State Chem. 43 1-36 (2015),Ba,2,Er,3,Nb,5,O,-2,1.61,0.89,0.64,1.4
Ba2ErOsO6,Prog. In Solid State Chem. 43 1-36 (2015),Ba,2,Er,3,Os,5,O,-2,1.61,0.89,0.575,1.4
Ba2ErReO6,Prog. In Solid State Chem. 43 1-36 (2015),Ba,2,Er,3,Re,5,O,-2,1.61,0.89,0.58,1.4
Ba2ErRuO6,Prog. In Solid State Chem. 43 1-36 (2015),Ba,2,Er,3,Ru,5,O,-2,1.61,0.89,0.565,1.4
Ba2ErSbO6,Prog. In Solid State Chem. 43 1-36 (2015),Ba,2,Er,3,Sb,5,O,-2,1.61,0.89,0.6,1.4
Ba2ErTaO6,Prog. In Solid State Chem. 43 1-36 (2015),Ba,2,Er,3,Ta,5,O,-2,1.61,0.89,0.64,1.4
Ba2ErUO6,Prog. In Solid State Chem. 43 1-36 (2015),Ba,2,Er,3,U,5,O,-2,1.61,0.89,0.76,1.4
Ba2EuBiO6,Prog. In Solid State Chem. 43 1-36 (2015),Ba,2,Eu,3,Bi,5,O,-2,1.61,0.947,0.76,1.4
Ba2EuIrO6,Prog. In Solid State Chem. 43 1-36 (2015),Ba,2,Eu,3,Ir,5,O,-2,1.61,0.947,0.57,1.4
Ba2EuMoO6,Prog. In Solid State Chem. 43 1-36 (2015),Ba,2,Eu,3,Mo,5,O,-2,1.61,0.947,0.61,1.4
Ba2EuNbO6,Prog. In Solid State Chem. 43 1-36 (2015),Ba,2,Eu,3,Nb,5,O,-2,1.61,0.947,0.64,1.4
Ba2EuOsO6,Prog. In Solid State Chem. 43 1-36 (2015),Ba,2,Eu,3,Os,5,O,-2,1.61,0.947,0.575,1.4
Ba2EuReO6,Prog. In Solid State Chem. 43 1-36 (2015),Ba,2,Eu,3,Re,5,O,-2,1.61,0.947,0.58,1.4
Ba2EuRuO6,Prog. In Solid State Chem. 43 1-36 (2015),Ba,2,Eu,3,Ru,5,O,-2,1.61,0.947,0.565,1.4
Ba2EuSbO6,Prog. In Solid State Chem. 43 1-36 (2015),Ba,2,Eu,3,Sb,5,O,-2,1.61,0.947,0.6,1.4
Ba2EuTaO6,Prog. In Solid State Chem. 43 1-36 (2015),Ba,2,Eu,3,Ta,5,O,-2,1.61,0.947,0.64,1.4
Ba2EuUO6,Prog. In Solid State Chem. 43 1-36 (2015),Ba,2,Eu,3,U,5,O,-2,1.61,0.947,0.76,1.4
Ba2EuWO6,Prog. In Solid State Chem. 43 1-36 (2015),Ba,2,Eu,3,W,5,O,-2,1.61,0.947,0.62,1.4
Ba2FeBiO6,Prog. In Solid State Chem. 43 1-36 (2015),Ba,2,Fe,3,Bi,5,O,-2,1.61,0.55,0.76,1.4
Ba2FeMoO6,Prog. In Solid State Chem. 43 1-36 (2015),Ba,2,Fe,3,Mo,5,O,-2,1.61,0.55,0.61,1.4
Ba2FeNbO6,Prog. In Solid State Chem. 43 1-36 (2015),Ba,2,Fe,3,Nb,5,O,-2,1.61,0.55,0.64,1.4
Ba2FeReO6,Prog. In Solid State Chem. 43 1-36 (2015),Ba,2,Fe,3,Re,5,O,-2,1.61,0.55,0.58,1.4
Ba2FeSbO6,Prog. In Solid State Chem. 43 1-36 (2015),Ba,2,Fe,3,Sb,5,O,-2,1.61,0.55,0.6,1.4
Ba2FeTaO6,Prog. In Solid State Chem. 43 1-36 (2015),Ba,2,Fe,3,Ta,5,O,-2,1.61,0.55,0.64,1.4
Ba2FeUO6,Prog. In Solid State Chem. 43 1-36 (2015),Ba,2,Fe,3,U,5,O,-2,1.61,0.55,0.76,1.4
Ba2FeWO6,Prog. In Solid State Chem. 43 1-36 (2015),Ba,2,Fe,2,W,6,O,-2,1.61,0.61,0.6,1.4
Ba2GaNbO6,Prog. In Solid State Chem. 43 1-36 (2015),Ba,2,Ga,3,Nb,5,O,-2,1.61,0.62,0.64,1.4
Ba2GaTaO6,Prog. In Solid State Chem. 43 1-36 (2015),Ba,2,Ga,3,Ta,5,O,-2,1.61,0.62,0.64,1.4
Ba2GdBiO6,Prog. In Solid State Chem. 43 1-36 (2015),Ba,2,Gd,3,Bi,5,O,-2,1.61,0.938,0.76,1.4
Ba2GdIrO6,Prog. In Solid State Chem. 43 1-36 (2015),Ba,2,Gd,3,Ir,5,O,-2,1.61,0.938,0.57,1.4
Ba2GdMoO6,236360,Ba,2,Gd,3,Mo,5,O,-2,1.61,0.938,0.61,1.4
Ba2GdNbO6,Prog. In Solid State Chem. 43 1-36 (2015),Ba,2,Gd,3,Nb,5,O,-2,1.61,0.938,0.64,1.4
Ba2GdOsO6,Prog. In Solid State Chem. 43 1-36 (2015),Ba,2,Gd,3,Os,5,O,-2,1.61,0.938,0.575,1.4
Ba2GdReO6,Prog. In Solid State Chem. 43 1-36 (2015),Ba,2,Gd,3,Re,5,O,-2,1.61,0.938,0.58,1.4
Ba2GdRuO6,Prog. In Solid State Chem. 43 1-36 (2015),Ba,2,Gd,3,Ru,5,O,-2,1.61,0.938,0.565,1.4
Ba2GdSbO6,33618,Ba,2,Gd,3,Sb,5,O,-2,1.61,0.938,0.6,1.4
Ba2GdTaO6,Prog. In Solid State Chem. 43 1-36 (2015),Ba,2,Gd,3,Ta,5,O,-2,1.61,0.938,0.64,1.4
Ba2GdUO6,Prog. In Solid State Chem. 43 1-36 (2015),Ba,2,Gd,3,U,5,O,-2,1.61,0.938,0.76,1.4
Ba2GdWO6,Prog. In Solid State Chem. 43 1-36 (2015),Ba,2,Gd,3,W,5,O,-2,1.61,0.938,0.62,1.4
Ba2GeUO6,Prog. In Solid State Chem. 43 1-36 (2015),Ba,2,Ge,4,U,4,O,-2,1.61,0.53,0.89,1.4
Ba2HfUO6,Prog. In Solid State Chem. 43 1-36 (2015),Ba,2,Hf,4,U,4,O,-2,1.61,0.71,0.89,1.4
Ba2HgUO6,Prog. In Solid State Chem. 43 1-36 (2015),Ba,2,Hg,2,U,6,O,-2,1.61,1.02,0.73,1.4
Ba2HoBiO6,Prog. In Solid State Chem. 43 1-36 (2015),Ba,2,Ho,3,Bi,5,O,-2,1.61,0.901,0.76,1.4
Ba2HoIrO6,Prog. In Solid State Chem. 43 1-36 (2015),Ba,2,Ho,3,Ir,5,O,-2,1.61,0.901,0.57,1.4
Ba2HoNbO6,Prog. In Solid State Chem. 43 1-36 (2015),Ba,2,Ho,3,Nb,5,O,-2,1.61,0.901,0.64,1.4
Ba2HoOsO6,Prog. In Solid State Chem. 43 1-36 (2015),Ba,2,Ho,3,Os,5,O,-2,1.61,0.901,0.575,1.4
Ba2HoReO6,Prog. In Solid State Chem. 43 1-36 (2015),Ba,2,Ho,3,Re,5,O,-2,1.61,0.901,0.58,1.4
Ba2HoRuO6,Prog. In Solid State Chem. 43 1-36 (2015),Ba,2,Ho,3,Ru,5,O,-2,1.61,0.901,0.565,1.4
Ba2HoSbO6,Prog. In Solid State Chem. 43 1-36 (2015),Ba,2,Ho,3,Sb,5,O,-2,1.61,0.901,0.6,1.4
Ba2HoTaO6,Prog. In Solid State Chem. 43 1-36 (2015),Ba,2,Ho,3,Ta,5,O,-2,1.61,0.901,0.64,1.4
Ba2HoUO6,Prog. In Solid State Chem. 43 1-36 (2015),Ba,2,Ho,3,U,5,O,-2,1.61,0.901,0.76,1.4
Ba2InBiO6,Prog. In Solid State Chem. 43 1-36 (2015),Ba,2,In,3,Bi,5,O,-2,1.61,0.8,0.76,1.4
Ba2InNbO6,Prog. In Solid State Chem. 43 1-36 (2015),Ba,2,In,3,Nb,5,O,-2,1.61,0.8,0.64,1.4
Ba2InOsO6,Prog. In Solid State Chem. 43 1-36 (2015),Ba,2,In,3,Os,5,O,-2,1.61,0.8,0.575,1.4
Ba2InPuO6,Prog. In Solid State Chem. 43 1-36 (2015),Ba,2,In,3,Pu,5,O,-2,1.61,0.8,0.74,1.4
Ba2InReO6,Prog. In Solid State Chem. 43 1-36 (2015),Ba,2,In,3,Re,5,O,-2,1.61,0.8,0.58,1.4
Ba2InSbO6,Prog. In Solid State Chem. 43 1-36 (2015),Ba,2,In,3,Sb,5,O,-2,1.61,0.8,0.6,1.4
Ba2InTaO6,Prog. In Solid State Chem. 43 1-36 (2015),Ba,2,In,3,Ta,5,O,-2,1.61,0.8,0.64,1.4
Ba2InUO6,Prog. In Solid State Chem. 43 1-36 (2015),Ba,2,In,3,U,5,O,-2,1.61,0.8,0.76,1.4
Ba2LaBiO6,195218,Ba,2,La,3,Bi,5,O,-2,1.61,1.032,0.76,1.4
Ba2LaIrO6,174140,Ba,2,La,3,Ir,5,O,-2,1.61,1.032,0.57,1.4
Ba2LaNbO6,172403,Ba,2,La,3,Nb,5,O,-2,1.61,1.032,0.64,1.4
Ba2LaOsO6,Prog. In Solid State Chem. 43 1-36 (2015),Ba,2,La,3,Os,5,O,-2,1.61,1.032,0.575,1.4
Ba2LaPuO6,Prog. In Solid State Chem. 43 1-36 (2015),Ba,2,La,3,Pu,5,O,-2,1.61,1.032,0.74,1.4
Ba2LaReO6,Prog. In Solid State Chem. 43 1-36 (2015),Ba,2,La,3,Re,5,O,-2,1.61,1.032,0.58,1.4
Ba2LaRuO6,37027,Ba,2,La,3,Ru,5,O,-2,1.61,1.032,0.565,1.4
Ba2LaSbO6,151816,Ba,2,La,3,Sb,5,O,-2,1.61,1.032,0.6,1.4
Ba2LaTaO6,160168,Ba,2,La,3,Ta,5,O,-2,1.61,1.032,0.64,1.4
Ba2LaUO6,Prog. In Solid State Chem. 43 1-36 (2015),Ba,2,La,3,U,5,O,-2,1.61,1.032,0.76,1.4
Ba2LiIO6,Prog. In Solid State Chem. 43 1-36 (2015),Ba,2,Li,1,I,7,O,-2,1.61,0.76,0.53,1.4
Ba2LiOsO6,Prog. In Solid State Chem. 43 1-36 (2015),Ba,2,Li,1,Os,7,O,-2,1.61,0.76,0.525,1.4
Ba2LiReO6,Prog. In Solid State Chem. 43 1-36 (2015),Ba,2,Li,1,Re,7,O,-2,1.61,0.76,0.53,1.4
Ba2LuBiO6,Prog. In Solid State Chem. 43 1-36 (2015),Ba,2,Lu,3,Bi,5,O,-2,1.61,0.861,0.76,1.4
Ba2LuIrO6,88158,Ba,2,Lu,3,Ir,5,O,-2,1.61,0.861,0.57,1.4
Ba2LuMoO6,Prog. In Solid State Chem. 43 1-36 (2015),Ba,2,Lu,3,Mo,5,O,-2,1.61,0.861,0.61,1.4
Ba2LuNbO6,Prog. In Solid State Chem. 43 1-36 (2015),Ba,2,Lu,3,Nb,5,O,-2,1.61,0.861,0.64,1.4
Ba2LuOsO6,Prog. In Solid State Chem. 43 1-36 (2015),Ba,2,Lu,3,Os,5,O,-2,1.61,0.861,0.575,1.4
Ba2LuReO6,Prog. In Solid State Chem. 43 1-36 (2015),Ba,2,Lu,3,Re,5,O,-2,1.61,0.861,0.58,1.4
Ba2LuRuO6,Prog. In Solid State Chem. 43 1-36 (2015),Ba,2,Lu,3,Ru,5,O,-2,1.61,0.861,0.565,1.4
Ba2LuSbO6,33622,Ba,2,Lu,3,Sb,5,O,-2,1.61,0.861,0.6,1.4
Ba2LuTaO6,Prog. In Solid State Chem. 43 1-36 (2015),Ba,2,Lu,3,Ta,5,O,-2,1.61,0.861,0.64,1.4
Ba2LuUO6,Prog. In Solid State Chem. 43 1-36 (2015),Ba,2,Lu,3,U,5,O,-2,1.61,0.861,0.76,1.4
Ba2MgMoO6,Prog. In Solid State Chem. 43 1-36 (2015),Ba,2,Mg,2,Mo,6,O,-2,1.61,0.72,0.59,1.4
Ba2MgNpO6,Prog. In Solid State Chem. 43 1-36 (2015),Ba,2,Mg,2,Np,6,O,-2,1.61,0.72,0.72,1.4
Ba2MgOsO6,Prog. In Solid State Chem. 43 1-36 (2015),Ba,2,Mg,2,Os,6,O,-2,1.61,0.72,0.545,1.4
Ba2MgPuO6,Prog. In Solid State Chem. 43 1-36 (2015),Ba,2,Mg,2,Pu,6,O,-2,1.61,0.72,0.71,1.4
Ba2MgReO6,Prog. In Solid State Chem. 43 1-36 (2015),Ba,2,Mg,2,Re,6,O,-2,1.61,0.72,0.55,1.4
Ba2MgTeO6,Prog. In Solid State Chem. 43 1-36 (2015),Ba,2,Mg,2,Te,6,O,-2,1.61,0.72,0.56,1.4
Ba2MgUO6,Prog. In Solid State Chem. 43 1-36 (2015),Ba,2,Mg,2,U,6,O,-2,1.61,0.72,0.73,1.4
Ba2MgWO6,Prog. In Solid State Chem. 43 1-36 (2015),Ba,2,Mg,2,W,6,O,-2,1.61,0.72,0.6,1.4
Ba2MnMoO6,Prog. In Solid State Chem. 43 1-36 (2015),Ba,2,Mn,2,Mo,6,O,-2,1.61,0.67,0.59,1.4
Ba2MnNbO6,Prog. In Solid State Chem. 43 1-36 (2015),Ba,2,Mn,3,Nb,5,O,-2,1.61,0.645,0.64,1.4
Ba2MnPuO6,Prog. In Solid State Chem. 43 1-36 (2015),Ba,2,Mn,2,Pu,6,O,-2,1.61,0.67,0.71,1.4
Ba2MnReO6,Prog. In Solid State Chem. 43 1-36 (2015),Ba,2,Mn,2,Re,6,O,-2,1.61,0.67,0.55,1.4
Ba2MnTaO6,Prog. In Solid State Chem. 43 1-36 (2015),Ba,2,Mn,3,Ta,5,O,-2,1.61,0.645,0.64,1.4
Ba2MnTeO6,407802,Ba,2,Mn,2,Te,6,O,-2,1.61,0.67,0.56,1.4
Ba2MnUO6,Prog. In Solid State Chem. 43 1-36 (2015),Ba,2,Mn,2,U,6,O,-2,1.61,0.67,0.73,1.4
Ba2MnWO6,Prog. In Solid State Chem. 43 1-36 (2015),Ba,2,Mn,2,W,6,O,-2,1.61,0.67,0.6,1.4
Ba2NaIO6,Prog. In Solid State Chem. 43 1-36 (2015),Ba,2,Na,1,I,7,O,-2,1.61,1.02,0.53,1.4
Ba2NaOsO6,Prog. In Solid State Chem. 43 1-36 (2015),Ba,2,Na,1,Os,7,O,-2,1.61,1.02,0.525,1.4
Ba2NaReO6,Prog. In Solid State Chem. 43 1-36 (2015),Ba,2,Na,1,Re,7,O,-2,1.61,1.02,0.53,1.4
Ba2NdBiO6,80900,Ba,2,Nd,3,Bi,5,O,-2,1.61,0.983,0.76,1.4
Ba2NdIrO6,Prog. In Solid State Chem. 43 1-36 (2015),Ba,2,Nd,3,Ir,5,O,-2,1.61,0.983,0.57,1.4
Ba2NdMoO6,172386,Ba,2,Nd,3,Mo,5,O,-2,1.61,0.983,0.61,1.4
Ba2NdNbO6,172404,Ba,2,Nd,3,Nb,5,O,-2,1.61,0.983,0.64,1.4
Ba2NdOsO6,Prog. In Solid State Chem. 43 1-36 (2015),Ba,2,Nd,3,Os,5,O,-2,1.61,0.983,0.575,1.4
Ba2NdPuO6,Prog. In Solid State Chem. 43 1-36 (2015),Ba,2,Nd,3,Pu,5,O,-2,1.61,0.983,0.74,1.4
Ba2NdReO6,Prog. In Solid State Chem. 43 1-36 (2015),Ba,2,Nd,3,Re,5,O,-2,1.61,0.983,0.58,1.4
Ba2NdRuO6,90641,Ba,2,Nd,3,Ru,5,O,-2,1.61,0.983,0.565,1.4
Ba2NdSbO6,Prog. In Solid State Chem. 43 1-36 (2015),Ba,2,Nd,3,Sb,5,O,-2,1.61,0.983,0.6,1.4
Ba2NdTaO6,Prog. In Solid State Chem. 43 1-36 (2015),Ba,2,Nd,3,Ta,5,O,-2,1.61,0.983,0.64,1.4
Ba2NdUO6,Prog. In Solid State Chem. 43 1-36 (2015),Ba,2,Nd,3,U,5,O,-2,1.61,0.983,0.76,1.4
Ba2NdWO6,Prog. In Solid State Chem. 43 1-36 (2015),Ba,2,Nd,3,W,5,O,-2,1.61,0.983,0.62,1.4
Ba2NiMoO6,Prog. In Solid State Chem. 43 1-36 (2015),Ba,2,Ni,2,Mo,6,O,-2,1.61,0.69,0.59,1.4
Ba2NiNbO6,Prog. In Solid State Chem. 43 1-36 (2015),Ba,2,Ni,3,Nb,5,O,-2,1.61,0.56,0.64,1.4
Ba2NiReO6,Prog. In Solid State Chem. 43 1-36 (2015),Ba,2,Ni,2,Re,6,O,-2,1.61,0.69,0.55,1.4
Ba2NiUO6,Prog. In Solid State Chem. 43 1-36 (2015),Ba,2,Ni,2,U,6,O,-2,1.61,0.69,0.73,1.4
Ba2NiWO6,Prog. In Solid State Chem. 43 1-36 (2015),Ba,2,Ni,2,W,6,O,-2,1.61,0.69,0.6,1.4
Ba2PbMoO6,Prog. In Solid State Chem. 43 1-36 (2015),Ba,2,Pb,2,Mo,6,O,-2,1.61,1.19,0.59,1.4
Ba2PbPuO6,Prog. In Solid State Chem. 43 1-36 (2015),Ba,2,Pb,2,Pu,6,O,-2,1.61,1.19,0.71,1.4
Ba2PbUO6,Prog. In Solid State Chem. 43 1-36 (2015),Ba,2,Pb,2,U,6,O,-2,1.61,1.19,0.73,1.4
Ba2PrIrO6,Prog. In Solid State Chem. 43 1-36 (2015),Ba,2,Pr,4,Ir,4,O,-2,1.61,0.85,0.625,1.4
Ba2PrNbO6,88838,Ba,2,Pr,3,Nb,5,O,-2,1.61,0.99,0.64,1.4
Ba2PrOsO6,Prog. In Solid State Chem. 43 1-36 (2015),Ba,2,Pr,3,Os,5,O,-2,1.61,0.99,0.575,1.4
Ba2PrPtO6,Prog. In Solid State Chem. 43 1-36 (2015),Ba,2,Pr,4,Pt,4,O,-2,1.61,0.85,0.625,1.4
Ba2PrRuO6,290819,Ba,2,Pr,3,Ru,5,O,-2,1.61,0.99,0.565,1.4
Ba2PrSbO6,Prog. In Solid State Chem. 43 1-36 (2015),Ba,2,Pr,3,Sb,5,O,-2,1.61,0.99,0.6,1.4
Ba2PrSnO6,Prog. In Solid State Chem. 43 1-36 (2015),Ba,2,Pr,4,Sn,4,O,-2,1.61,0.85,0.69,1.4
Ba2PrTaO6,Prog. In Solid State Chem. 43 1-36 (2015),Ba,2,Pr,3,Ta,5,O,-2,1.61,0.99,0.64,1.4
Ba2PrWO6,Prog. In Solid State Chem. 43 1-36 (2015),Ba,2,Pr,3,W,5,O,-2,1.61,0.99,0.62,1.4
Ba2RhNbO6,Prog. In Solid State Chem. 43 1-36 (2015),Ba,2,Rh,3,Nb,5,O,-2,1.61,0.665,0.64,1.4
Ba2ScBiO6,Prog. In Solid State Chem. 43 1-36 (2015),Ba,2,Sc,3,Bi,5,O,-2,1.61,0.745,0.76,1.4
Ba2ScIrO6,88153,Ba,2,Sc,3,Ir,5,O,-2,1.61,0.745,0.57,1.4
Ba2ScNbO6,Prog. In Solid State Chem. 43 1-36 (2015),Ba,2,Sc,3,Nb,5,O,-2,1.61,0.745,0.64,1.4
Ba2ScOsO6,Prog. In Solid State Chem. 43 1-36 (2015),Ba,2,Sc,3,Os,5,O,-2,1.61,0.745,0.575,1.4
Ba2ScReO6,Prog. In Solid State Chem. 43 1-36 (2015),Ba,2,Sc,3,Re,5,O,-2,1.61,0.745,0.58,1.4
Ba2ScSbO6,33623,Ba,2,Sc,3,Sb,5,O,-2,1.61,0.745,0.6,1.4
Ba2ScTaO6,Prog. In Solid State Chem. 43 1-36 (2015),Ba,2,Sc,3,Ta,5,O,-2,1.61,0.745,0.64,1.4
Ba2ScUO6,Prog. In Solid State Chem. 43 1-36 (2015),Ba,2,Sc,3,U,5,O,-2,1.61,0.745,0.76,1.4
Ba2SmBiO6,Prog. In Solid State Chem. 43 1-36 (2015),Ba,2,Sm,3,Bi,5,O,-2,1.61,0.958,0.76,1.4
Ba2SmIrO6,Prog. In Solid State Chem. 43 1-36 (2015),Ba,2,Sm,3,Ir,5,O,-2,1.61,0.958,0.57,1.4
Ba2SmMoO6,Prog. In Solid State Chem. 43 1-36 (2015),Ba,2,Sm,3,Mo,5,O,-2,1.61,0.958,0.61,1.4
Ba2SmNbO6,Prog. In Solid State Chem. 43 1-36 (2015),Ba,2,Sm,3,Nb,5,O,-2,1.61,0.958,0.64,1.4
Ba2SmOsO6,Prog. In Solid State Chem. 43 1-36 (2015),Ba,2,Sm,3,Os,5,O,-2,1.61,0.958,0.575,1.4
Ba2SmReO6,Prog. In Solid State Chem. 43 1-36 (2015),Ba,2,Sm,3,Re,5,O,-2,1.61,0.958,0.58,1.4
Ba2SmRuO6,Prog. In Solid State Chem. 43 1-36 (2015),Ba,2,Sm,3,Ru,5,O,-2,1.61,0.958,0.565,1.4
Ba2SmSbO6,Prog. In Solid State Chem. 43 1-36 (2015),Ba,2,Sm,3,Sb,5,O,-2,1.61,0.958,0.6,1.4
Ba2SmTaO6,Prog. In Solid State Chem. 43 1-36 (2015),Ba,2,Sm,3,Ta,5,O,-2,1.61,0.958,0.64,1.4
Ba2SmUO6,Prog. In Solid State Chem. 43 1-36 (2015),Ba,2,Sm,3,U,5,O,-2,1.61,0.958,0.76,1.4
Ba2SmWO6,Prog. In Solid State Chem. 43 1-36 (2015),Ba,2,Sm,3,W,5,O,-2,1.61,0.958,0.62,1.4
Ba2SrMoO6,Prog. In Solid State Chem. 43 1-36 (2015),Ba,2,Sr,2,Mo,6,O,-2,1.61,1.18,0.59,1.4
Ba2SrNpO6,Prog. In Solid State Chem. 43 1-36 (2015),Ba,2,Sr,2,Np,6,O,-2,1.61,1.18,0.72,1.4
Ba2SrOsO6,Prog. In Solid State Chem. 43 1-36 (2015),Ba,2,Sr,2,Os,6,O,-2,1.61,1.18,0.545,1.4
Ba2SrPuO6,Prog. In Solid State Chem. 43 1-36 (2015),Ba,2,Sr,2,Pu,6,O,-2,1.61,1.18,0.71,1.4
Ba2SrReO6,Prog. In Solid State Chem. 43 1-36 (2015),Ba,2,Sr,2,Re,6,O,-2,1.61,1.18,0.55,1.4
Ba2SrTeO6,Prog. In Solid State Chem. 43 1-36 (2015),Ba,2,Sr,2,Te,6,O,-2,1.61,1.18,0.56,1.4
Ba2SrUO6,62540,Ba,2,Sr,2,U,6,O,-2,1.61,1.18,0.73,1.4
Ba2SrWO6,245596,Ba,2,Sr,2,W,6,O,-2,1.61,1.18,0.6,1.4
Ba2TbBiO6,80901,Ba,2,Tb,3,Bi,5,O,-2,1.61,0.923,0.76,1.4
