Repository: AniruthAnanth/perovskite_sr

# Database CSV Files

1. `S1.1` - Database of known perovskites
2. `S1.2` - Database of known non-perovskites
3. `S2.2.1` - Database of predicted compounds that were found on the internet and are perovskites
4. `S2.2.2` - Database of predicted compounds that were found on the internet and are non-perovskites

Dataset accessible at [https://archive.materialscloud.org/record/2018.0012/v1](https://archive.materialscloud.org/record/2018.0012/v1).

The dataset csv files were modified slightly in terms of their headlines/column headers to simplify parsing. The data was not changed

File: Database_S1.2_with_radii.csv
Compound,Source (ICSD ID or reference),A,A Oxidation State,B, B Oxidation State,B',B' Oxidation State,X,X Oxidation State,A Radius,B Radius,B' Radius,X Radius
A2BB’X6 – other,425757,Ag,1,V,5,As,5,O,-2,1.22,0.54,0.46,1.4
A2B2B’X7,73521,Ho,3,Be,2,Si,4,O,-2,0.901,0.45,0.4,1.4
A2BB’X6 – other,730580,Ag,1,V,5,P,5,O,-2,1.22,0.54,0.38,1.4
Ilmenite,89432,Ag,1,Bi,5,Bi,5,O,-2,1.22,0.76,0.76,1.4
ABX3 – other,"Acta Cryst B 64, 702-707 (2008)",Ag,1,Ca,2,Ca,2,Cl,-1,1.22,1,1,1.81
ABX3 – other,"Acta Cryst B 64, 702-707 (2008)",Ag,1,Cd,2,Cd,2,Br,-1,1.22,0.95,0.95,1.96
ABB’2X7,421413,Fe,3,Ag,1,P,5,O,-2,0.645,1.15,0.38,1.4
ABB’2X7,166891,Fe,3,Ag,1,V,5,O,-2,0.645,1.15,0.54,1.4
AB3X8,194399,Ag,1,I,5,I,5,O,-2,1.22,0.95,0.95,1.4
ABB’2X7,261150,In,3,Ag,1,P,5,O,-2,0.8,1.15,0.38,1.4
ABB’2X7,73983,La,3,Ag,1,Nb,5,O,-2,1.36,1.15,0.64,1.4
ABX3 – other,"Acta Cryst B 64, 702-707 (2008)",Ag,1,Mg,2,Mg,2,Cl,-1,1.22,0.72,0.72,1.81
ABX3 – other,"Acta Cryst B 64, 702-707 (2008)",Ag,1,Pb,2,Pb,2,Br,-1,1.22,1.19,1.19,1.96
ABX3 – other,"Acta Cryst B 64, 702-707 (2008)",Ag,1,Pb,2,Pb,2,F,-1,1.22,1.19,1.19,1.33
Pyroxene,74442,Ag,1,Ta,5,Ta,5,S,-2,1.22,0.64,0.64,1.84
ABB’2X7,427970,V,3,Ag,1,P,5,O,-2,0.64,1.15,0.38,1.4
Calcite,30538,Al,3,B,3,B,3,O,-2,0.535,0.27,0.27,1.4
ABX3 – other,"J Alloy and Compounds, 372, 40-48 (2008)",As,3,B,3,B,3,O,-2,0.58,0.27,0.27,1.4
A2BB’X6 – other,97972,B,3,Ba,2,Ti,4,O,-2,0.27,1.35,0.605,1.4
A2BB’X6 – other,95527,B,3,Ba,2,Zr,4,O,-2,0.27,1.35,0.72,1.4
A2BB’X6 – other,30998,B,3,Ca,2,Sn,4,O,-2,0.27,1,0.69,1.4
A2BB’X6 – other,80422,B,3,Cs,1,Nb,5,O,-2,0.27,1.67,0.64,1.4
A2BB’X6 – other,80423,B,3,Cs,1,Ta,5,O,-2,0.27,1.67,0.64,1.4
A2BB’X6 – other,170807,B,3,K,1,Nb,5,O,-2,0.27,1.38,0.64,1.4
A2BB’X6 – other,238073,B,3,K,1,Sb,5,O,-2,0.27,1.38,0.6,1.4
A2BB’X6 – other,162214,B,3,K,1,Ta,5,O,-2,0.27,1.38,0.64,1.4
A2BB’X6 – other,28266,B,3,Mg,2,Sn,4,O,-2,0.27,0.72,0.69,1.4
A2BB’X6 – other,79165,B,3,Mn,2,Sn,4,O,-2,0.27,0.67,0.69,1.4
A2BB’X6 – other,79703,B,3,Na,1,Nb,5,O,-2,0.27,1.02,0.64,1.4
A2BB’X6 – other,395,B,3,Rb,1,Nb,5,O,-2,0.27,1.52,0.64,1.4
A2BB’X6 – other,28267,B,3,Sr,2,Sn,4,O,-2,0.27,1.18,0.69,1.4
A2BB’X6 – other,2082,B,3,Tl,1,Nb,5,O,-2,0.27,1.5,0.64,1.4
A2BB’X6 – other,189501,B,3,Y,3,Cr,3,O,-2,0.27,0.9,0.615,1.4
A2BB’X6 – other,72450,Ba,2,Bi,3,Ru,5,O,-2,1.61,1.03,0.565,1.4
A2BB’X6 – other,Prog. In Solid State Chem. 43 1-36 (2015),Ba,2,Co,3,Ir,5,O,-2,1.61,0.61,0.57,1.4
A2BB’X6 – other,Prog. In Solid State Chem. 43 1-36 (2015),Ba,2,Co,2,Os,6,O,-2,1.61,0.65,0.545,1.4
A2BB’X6 – other,Prog. In Solid State Chem. 43 1-36 (2015),Ba,2,Co,3,Sb,5,O,-2,1.61,0.61,0.6,1.4
A2BB’X6 – other,Prog. In Solid State Chem. 43 1-36 (2015),Ba,2,Cr,3,Os,5,O,-2,1.61,0.615,0.575,1.4
A2BB’X6 – other,Prog. In Solid State Chem. 43 1-36 (2015),Ba,2,Cr,3,Re,5,O,-2,1.61,0.615,0.58,1.4
A2BB’X6 – other,74410,Ba,2,Cr,3,Ta,5,O,-2,1.61,0.615,0.64,1.4
A2BB’X6 – other,Prog. In Solid State Chem. 43 1-36 (2015),Ba,2,Cr,3,W,5,O,-2,1.61,0.615,0.62,1.4
A2BB’X6 – other,6240,Ba,2,Cu,2,Te,6,O,-2,1.61,0.73,0.56,1.4
A2BB’X6 – other,Prog. In Solid State Chem. 43 1-36 (2015),Ba,2,Fe,3,Os,5,O,-2,1.61,0.55,0.575,1.4
A2BB’X6 – other,Prog. In Solid State Chem. 43 1-36 (2015),Ba,2,In,3,Ir,5,O,-2,1.61,0.8,0.57,1.4
A2BB’X6 – other,Prog. In Solid State Chem. 43 1-36 (2015),Ba,2,In,3,Ru,5,O,-2,1.61,0.8,0.565,1.4
A2BB’X6 – other,Prog. In Solid State Chem. 43 1-36 (2015),Ba,2,Mn,3,Ir,5,O,-2,1.61,0.645,0.57,1.4
A2BB’X6 – other,Prog. In Solid State Chem. 43 1-36 (2015),Ba,2,Mn,2,Os,6,O,-2,1.61,0.67,0.545,1.4
A2BB’X6 – other,Prog. In Solid State Chem. 43 1-36 (2015),Ba,2,Mn,3,Ru,5,O,-2,1.61,0.645,0.565,1.4
A2BB’X6 – other,Prog. In Solid State Chem. 43 1-36 (2015),Ba,2,Ni,2,Os,6,O,-2,1.61,0.69,0.545,1.4
A2BB’X6 – other,Prog. In Solid State Chem. 43 1-36 (2015),Ba,2,Ni,2,Te,6,O,-2,1.61,0.69,0.56,1.4
A2BB’X6 – other,Prog. In Solid State Chem. 43 1-36 (2015),Ba,2,Rh,3,Ru,5,O,-2,1.61,0.665,0.565,1.4
A2BB’X6 – other,Prog. In Solid State Chem. 43 1-36 (2015),Ba,2,Rh,3,Sb,5,O,-2,1.61,0.665,0.6,1.4
A2BB’X6 – other,Prog. In Solid State Chem. 43 1-36 (2015),Ba,2,Rh,3,U,5,O,-2,1.61,0.665,0.76,1.4
A2BB’X6 – other,Prog. In Solid State Chem. 43 1-36 (2015),Ba,2,Sc,3,Mo,5,O,-2,1.61,0.745,0.61,1.4
A2BB’X6 – other,Prog. In Solid State Chem. 43 1-36 (2015),Ba,2,Zn,2,Te,6,O,-2,1.61,0.74,0.56,1.4
ABB’X5,404439,Ba,2,B,3,As,5,O,-2,1.61,0.27,0.46,1.4
ABB’X5,50875,Ba,2,B,3,P,5,O,-2,1.61,0.27,0.38,1.4
Aragonite,15196,Ba,2,C,4,C,4,O,-2,1.61,0.16,0.16,1.4
BaNiO3 – type,922,Ba,2,Co,4,Co,4,O,-2,1.61,0.53,0.53,1.4
BaMnO3 – type,35029,Ba,2,Cr,4,Cr,4,O,-2,1.61,0.55,0.55,1.4
ABX3 – other,"J Alloy and Compounds, 372, 40-48 (2008)",Ba,2,Ge,4,Ge,4,O,-2,1.61,0.53,0.53,1.4
BaNiO3 – type,10331,Ba,2,Mn,4,Mn,4,O,-2,1.61,0.53,0.53,1.4
BaNiO3 – type,659538,Ba,2,Nb,4,Nb,4,S,-2,1.61,0.68,0.68,1.84
BaNiO3 – type,175,Ba,2,Ni,4,Ni,4,O,-2,1.61,0.48,0.48,1.4
BaMnO3 – type,15520,Ba,2,Rh,4,Rh,4,O,-2,1.61,0.6,0.6,1.4
BaRuO3 – type,10253,Ba,2,Ru,4,Ru,4,O,-2,1.61,0.62,0.62,1.4
BaMnO3 – type,84652,Ba,2,Ru,4,Ru,4,O,-2,1.61,0.62,0.62,1.4
AB2X5,54157,Ba,2,Se,4,Se,4,O,-2,1.61,0.5,0.5,1.4
BaRuO3 – type,156705,Ba,2,Si,4,Si,4,O,-2,1.61,0.4,0.4,1.4
AB2X5,424620,Ba,2,Sn,4,Sn,4,S,-2,1.61,0.69,0.69,1.84
BaNiO3 – type,16083,Ba,2,Ta,4,Ta,4,S,-2,1.61,0.68,0.68,1.84
BaNiO3 – type,616129,Ba,2,Ta,4,Ta,4,Se,-2,1.61,0.68,0.68,1.98
AB3X7,431435,Ba,2,Te,4,Te,4,O,-2,1.61,0.97,0.97,1.4
AB2X5,251556,Ba,2,Th,4,Th,4,S,-2,1.61,0.94,0.94,1.84
BaNiO3 – type,14175,Ba,2,Ti,4,Ti,4,S,-2,1.61,0.605,0.605,1.84
BaNiO3 – type,616131,Ba,2,Ti,4,Ti,4,Se,-2,1.61,0.605,0.605,1.98
AB2X5,425332,Ba,2,U,4,U,4,S,-2,1.61,0.89,0.89,1.84
AB2X5,616132,Ba,2,U,4,U,4,Se,-2,1.61,0.89,0.89,1.98
AB2X5,251557,Ba,2,U,4,U,4,Te,-2,1.61,0.89,0.89,2.21
AB3X9,172998,Ba,2,V,4,V,4,O,-2,1.61,0.58,0.58,1.4
BaNiO3 – type,8193,Ba,2,V,4,V,4,S,-2,1.61,0.58,0.58,1.84
BaNiO3 – type,10486,Ba,2,V,4,V,4,Se,-2,1.61,0.58,0.58,1.98
ABB’2X7,78029,Ba,2,V,4,Si,4,O,-2,1.61,0.58,0.4,1.4
BaNiO3 – type,616136,Ba,2,Zr,4,Zr,4,Se,-2,1.61,0.72,0.72,1.98
A2BX4 – other,64942,Be,2,Si,4,Si,4,O,-2,0.45,0.4,0.4,1.4
A2BB’X6 – other,82158,Bi,3,Cd,2,Ge,4,O,-2,1.03,0.95,0.53,1.4
A2BB’X6 – other,162263,Bi,3,Fe,2,Ti,4,O,-2,1.03,0.61,0.605,1.4
A2BB’X6 – other,152487,Bi,3,Ni,2,Mn,4,O,-2,1.03,0.69,0.53,1.4
ABB’X5,91474,Cd,2,Bi,3,V,5,O,-2,1.31,1.03,0.54,1.4
ABB’X5,88825,Co,2,Bi,3,P,5,O,-2,0.745,1.03,0.38,1.4
ABB’X5,150399,Mg,2,Bi,3,V,5,O,-2,0.72,1.03,0.54,1.4
ABB’X5,59721,Mn,2,Bi,3,As,5,O,-2,0.83,1.03,0.46,1.4
ABB’X5,95086,Mn,2,Bi,3,P,5,O,-2,0.83,1.03,0.38,1.4
ABB’X5,59720,Mn,2,Bi,3,V,5,O,-2,0.83,1.03,0.54,1.4
ABB’X5,79857,Ni,2,Bi,3,P,5,O,-2,0.49,1.03,0.38,1.4
ABB’X5,60577,Pb,2,Bi,3,V,5,O,-2,1.49,1.03,0.54,1.4
ABX3 – other,"J Alloy and Compounds, 372, 40-48 (2008)",Bi,3,Sm,3,Sm,3,O,-2,1.03,0.958,0.958,1.4
ABB’X3X7,51317,Co,2,P,5,B,3,O,-2,0.745,0.38,0.27,1.4
ABB’X3X7,406386,Zn,2,P,5,B,3,O,-2,0.74,0.38,0.27,1.4
A2B2B’X7,24588,Al,3,Ca,2,Si,4,Si,-2,0.535,1,0.4,
A2B2B’X7,5244,B,3,Ca,2,Si,4,Si,-2,0.27,1,0.4,
A2BB’X6 – other,91475,Ca,2,Bi,3,As,5,O,-2,1.34,1.03,0.46,1.4
Olivine,23416,Ca,2,Ge,4,Ge,4,S,-2,1.34,0.53,0.53,1.84
Olivine,619542,Ca,2,Si,4,Si,4,S,-2,1.34,0.4,0.4,1.84
Olivine,619574,Ca,2,Si,4,Si,4,Se,-2,1.34,0.4,0.4,1.98
Olivine,619548,Ca,2,Sn,4,Sn,4,S,-2,1.34,0.69,0.69,1.84
ABB’X5,73814,Ca,2,Bi,3,V,5,O,-2,1.34,1.03,0.54,1.4
ABB’X5,87893,Ca,2,B,3,P,5,O,-2,1.34,0.27,0.38,1.4
Aragonite,15194,Ca,2,C,4,C,4,O,-2,1.34,0.16,0.16,1.4
Pyroxene,173278,Ca,2,Pt,4,Pt,4,O,-2,1.34,0.625,0.625,1.4
AB2X5,27209,Ca,2,Se,4,Se,4,O,-2,1.34,0.5,0.5,1.4
ABB’X5,1042,Ca,2,Sn,4,Si,4,O,-2,1.34,0.69,0.4,1.4
AB2X5,419646,Ca,2,Te,4,Te,4,O,-2,1.34,0.97,0.97,1.4
ABB’X5,4319,Ca,2,Te,4,C,4,O,-2,1.34,0.97,0.16,1.4
ABB’X5,171795,Ca,2,Ti,4,Ge,4,O,-2,1.34,0.605,0.53,1.4
ABB’X5,9837,Ca,2,Ti,4,Si,4,O,-2,1.34,0.605,0.4,1.4
AB2X5,619577,Ca,2,U,4,U,4,Se,-2,1.34,0.89,0.89,1.98
ABB’X5,154327,Ca,2,Zr,4,Ge,4,O,-2,1.34,0.72,0.53,1.4
ABB’2X7,203131,Ca,2,Zr,4,Si,4,O,-2,1.34,0.72,0.4,1.4
A2BB’X6 – other,154151,Cd,2,Bi,3,As,5,O,-2,1.31,1.03,0.46,1.4
A2B3X8,16957,Cd,2,Mn,4,Mn,4,O,-2,1.31,0.53,0.53,1.4
A2BX4 – other,50527,Cd,2,Si,4,Si,4,O,-2,1.31,0.4,0.4,1.4
Calcite,33662,Cd,2,C,4,C,4,O,-2,1.31,0.16,0.16,1.4
AB2X5,75230,Cd,2,Se,4,Se,4,O,-2,1.31,0.5,0.5,1.4
Aragonite,99689,Ce,3,B,3,B,3,O,-2,1.34,0.27,0.27,1.4
Spinel,21115,Co,2,Ge,4,Ge,4,O,-2,0.745,0.53,0.53,1.4
A2B3X8,10143,Co,2,Mo,4,Mo,4,O,-2,0.745,0.65,0.65,1.4
Olivine,6248,Co,2,Si,4,Si,4,O,-2,0.745,0.4,0.4,1.4
A2B3X8,50702,Co,2,Te,4,Te,4,O,-2,0.745,0.97,0.97,1.4
ABB’X5,428633,Co,2,Bi,3,As,5,O,-2,0.745,1.03,0.46,1.4
Calcite,5208,Co,2,C,4,C,4,O,-2,0.745,0.16,0.16,1.4
ABB’X5,93580,Co,2,Fe,3,P,5,O,-2,0.745,0.55,0.38,1.4
Ilmenite,31854,Co,2,Mn,4,Mn,4,O,-2,0.745,0.53,0.53,1.4
AB2X5,49916,Co,2,Se,4,Se,4,O,-2,0.745,0.5,0.5,1.4
Ilmenite,16548,Co,2,Ti,4,Ti,4,O,-2,0.745,0.605,0.605,1.4
AB2X5,624883,Co,2,U,4,U,4,S,-2,0.745,0.89,0.89,1.84
A2BX4 – other,75639,Cr,2,Si,4,Si,4,O,-2,0.8,0.4,0.4,1.4
Calcite,43311,Cr,3,B,3,B,3,O,-2,0.615,0.27,0.27,1.4
A2B3X8,4074,Cs,1,Hg,2,Hg,2,I,-1,1.88,1.02,1.02,2.2
A2BB’X6 – other,"Prog. Solid State Chem. 14, 141-219 (1982)",Cs,1,Li,1,Ho,3,I,-1,1.88,0.76,0.901,2.2
A2BB’X6 – other,65735,Cs,1,Li,1,In,3,Cl,-1,1.88,0.76,0.8,1.81
A2BB’X6 – other,"Prog. Solid State Chem. 14, 141-219 (1982)",Cs,1,Li,1,Lu,3,I,-1,1.88,0.76,0.861,2.2
A2BB’X6 – other,"Prog. Solid State Chem. 14, 141-219 (1982)",Cs,1,Li,1,Sc,3,Cl,-1,1.88,0.76,0.745,1.81
A2BB’X6 – other,"Prog. Solid State Chem. 14, 141-219 (1982)",Cs,1,Li,1,Sc,3,I,-1,1.88,0.76,0.745,2.2
A2BB’X6 – other,"Prog. Solid State Chem. 14, 141-219 (1982)",Cs,1,Li,1,Tm,3,I,-1,1.88,0.76,0.88,2.2
A2BB’X6 – other,42157,Cs,1,Na,1,Co,3,F,-1,1.88,1.02,0.61,1.33
A2BB’X6 – other,42152,Cs,1,Na,1,Ni,3,F,-1,1.88,1.02,0.56,1.33
A2BB’X6 – other,67160,Cs,1,Na,1,Ti,3,F,-1,1.88,1.02,0.67,1.33
A3BX5,201135,Cs,1,Co,2,Co,2,Br,-1,1.88,0.65,0.65,1.96
A3BX5,180053,Cs,1,Zn,2,Zn,2,Br,-1,1.88,0.74,0.74,1.96
A3BX5,240876,Cs,1,Zn,2,Zn,2,Cl,-1,1.88,0.74,0.74,1.81
AB3X8,172984,Cs,1,As,5,As,5,O,-2,1.88,0.46,0.46,1.4
ABX3 – other,"Acta Cryst B 64, 702-707 (2008)",Cs,1,Ba,2,Ba,2,Br,-1,1.88,1.35,1.35,1.96
ABX3 – other,"Acta Cryst B 64, 702-707 (2008)",Cs,1,Ba,2,Ba,2,Cl,-1,1.88,1.35,1.35,1.81
ABX3 – other,"Acta Cryst B 64, 702-707 (2008)",Cs,1,Ba,2,Ba,2,F,-1,1.88,1.35,1.35,1.33
ABB’2X7,96510,Bi,3,Cs,1,Nb,5,O,-2,1.03,1.67,0.64,1.4
BaNiO3 – type,27511,Cs,1,Co,2,Co,2,Cl,-1,1.88,0.65,0.65,1.81
BaRuO3 – type,15091,Cs,1,Co,2,Co,2,F,-1,1.88,0.65,0.65,1.33
AB3X8,28410,Cs,1,Cr,5,Cr,5,O,-2,1.88,0.49,0.49,1.4
ABB’2X7,195521,Cr,3,Cs,1,As,5,O,-2,0.615,1.67,0.46,1.4
BaNiO3 – type,36132,Cs,1,Cr,2,Cr,2,Cl,-1,1.88,0.73,0.73,1.81
ABB’2X7,54093,Cr,3,Cs,1,P,5,O,-2,0.615,1.67,0.38,1.4
ABB’2X7,260893,Cr,3,Cs,1,P,5,S,-2,0.615,1.67,0.38,1.84
ABB’2X7,262978,Cr,3,Cs,1,V,5,O,-2,0.615,1.67,0.54,1.4
AB2X5,33867,Cs,1,Cu,2,Cu,2,F,-1,1.88,0.73,0.73,1.33
ABB’2X7,421378,Er,3,Cs,1,P,5,O,-2,0.89,1.67,0.38,1.4
AB2X5,41099,Cs,1,Eu,2,Eu,2,I,-1,1.88,1.17,1.17,2.2
BaNiO3 – type,174041,Cs,1,Fe,2,Fe,2,Br,-1,1.88,0.61,0.61,1.96
BaNiO3 – type,300249,Cs,1,Fe,2,Fe,2,Cl,-1,1.88,0.61,0.61,1.81
ABB’2X7,72723,Fe,3,Cs,1,P,5,O,-2,0.645,1.67,0.38,1.4
ABB’2X7,240262,In,3,Cs,1,P,5,O,-2,0.8,1.67,0.38,1.4
ABB’2X7,82378,La,3,Cs,1,Nb,5,O,-2,1.36,1.67,0.64,1.4
ABB’2X7,160193,Lu,3,Cs,1,P,5,O,-2,0.861,1.67,0.38,1.4
BaNiO3 – type,87260,Cs,1,Mg,2,Mg,2,Br,-1,1.88,0.72,0.72,1.96
BaNiO3 – type,22086,Cs,1,Mg,2,Mg,2,Cl,-1,1.88,0.72,0.72,1.81
BaNiO3 – type,87262,Cs,1,Mg,2,Mg,2,I,-1,1.88,0.72,0.72,2.2
BaNiO3 – type,2782,Cs,1,Mn,2,Mn,2,Br,-1,1.88,0.67,0.67,1.96
ABX3 – other,"Acta Cryst B 64, 702-707 (2008)",Cs,1,Mn,2,Mn,2,F,-1,1.88,0.67,0.67,1.33
BaNiO3 – type,10042,Cs,1,Mn,2,Mn,2,I,-1,1.88,0.67,0.67,2.2
ABB’2X7,49919,Mo,3,Cs,1,P,5,O,-2,0.69,1.67,0.38,1.4
ABB’2X7,96511,Nb,3,Cs,1,Nb,5,O,-2,0.72,1.67,0.64,1.4
ABX3 – other,"J Alloy and Compounds, 372, 40-48 (2008)",Cs,1,Nb,5,Nb,5,O,-2,1.88,0.64,0.64,1.4
BaNiO3 – type,423829,Cs,1,Ni,2,Ni,2,Br,-1,1.88,0.69,0.69,1.96
BaNiO3 – type,60262,Cs,1,Ni,2,Ni,2,Cl,-1,1.88,0.69,0.69,1.81
BaNiO3 – type,15092,Cs,1,Ni,2,Ni,2,F,-1,1.88,0.69,0.69,1.33
BaNiO3 – type,423830,Cs,1,Ni,2,Ni,2,I,-1,1.88,0.69,0.69,2.2
AB2X5,411722,Cs,1,Pd,2,Pd,2,Cl,-1,1.88,0.86,0.86,1.81
AB2X5,35284,Cs,1,Pd,2,Pd,2,F,-1,1.88,0.86,0.86,1.33
ABB’X5,74288,Cs,1,Pd,2,Ni,2,F,-1,1.88,0.86,0.69,1.33
ABB’2X7,94910,Pu,3,Cs,1,P,5,S,-2,1,1.67,0.38,1.84
BaNiO3 – type,41320,Cs,1,Ti,2,Ti,2,Br,-1,1.88,0.86,0.86,1.96
BaNiO3 – type,49748,Cs,1,Ti,2,Ti,2,Cl,-1,1.88,0.86,0.86,1.81
BaNiO3 – type,154258,Cs,1,Ti,2,Ti,2,I,-1,1.88,0.86,0.86,2.2
ABB’2X7,280202,Ti,3,Cs,1,P,5,O,-2,0.67,1.67,0.38,1.4
BaNiO3 – type,201829,Cs,1,V,2,V,2,Br,-1,1.88,0.79,0.79,1.96
BaNiO3 – type,15932,Cs,1,V,2,V,2,Cl,-1,1.88,0.79,0.79,1.81
BaNiO3 – type,26453,Cs,1,V,2,V,2,I,-1,1.88,0.79,0.79,2.2
ABX3 – other,"J Alloy and Compounds, 372, 40-48 (2008)",Cs,1,V,5,V,5,O,-2,1.88,0.54,0.54,1.4
ABB’2X7,65678,V,3,Cs,1,P,5,O,-2,0.64,1.67,0.38,1.4
ABB’2X7,300200,Yb,3,Cs,1,P,5,O,-2,0.868,1.67,0.38,1.4
ABB’2X7,74599,Y,3,Cs,1,P,5,O,-2,0.9,1.67,0.38,1.4
A2BB’X6 – other,88111,Cu,2,Bi,3,As,5,O,-2,0.57,1.03,0.46,1.4
A2BB’X6 – other,75387,Cu,2,Bi,3,P,5,O,-2,0.57,1.03,0.38,1.4
A2BB’X6 – other,51091,Cu,2,Bi,3,V,5,O,-2,0.57,1.03,0.54,1.4
A2B3X8,971,Cu,2,Mn,4,Mn,4,O,-2,0.57,0.53,0.53,1.4
ABB’X5,91551,Cu,2,Al,3,As,5,O,-2,0.57,0.535,0.46,1.4
ABX3 – other,"Acta Cryst B 64, 702-707 (2008)",Cu,1,Ca,2,Ca,2,Cl,-1,0.46,1,1,1.81
ABX3 – other,"Acta Cryst B 64, 702-707 (2008)",Cu,1,Cd,2,Cd,2,Cl,-1,0.46,0.95,0.95,1.81
ABX3 – other,"Acta Cryst B 64, 702-707 (2008)",Cu,1,Cd,2,Cd,2,I,-1,0.46,0.95,0.95,2.2
ABB’X5,93582,Cu,2,Fe,3,P,5,O,-2,0.57,0.55,0.38,1.4
ABB’X5,89606,Cu,2,In,3,P,5,O,-2,0.57,0.8,0.38,1.4
ABB’X5,151080,Cu,2,In,3,V,5,O,-2,0.57,0.8,0.54,1.4
AB3X8,14099,Cu,1,Nb,5,Nb,5,O,-2,0.46,0.64,0.64,1.4
AB3X7,414107,Cu,1,Pb,2,Pb,2,Br,-1,0.46,1.19,1.19,1.96
ABX3 – other,"J Alloy and Compounds, 372, 40-48 (2008)",Cu,1,P,5,P,5,O,-2,0.46,0.38,0.38,1.4
AB2X5,603,Cu,2,Se,4,Se,4,O,-2,0.57,0.5,0.5,1.4
AB2X5,2542,Cu,2,Te,4,Te,4,O,-2,0.57,0.97,0.97,1.4
ABB’2X7,88704,Cu,2,V,4,Se,4,O,-2,0.57,0.58,0.5,1.4
ABX3 – other,"Acta Cryst B 64, 702-707 (2008)",Cu,1,Zn,2,Zn,2,Cl,-1,0.46,0.74,0.74,1.81
ABB’X5,174286,Cu,2,Zr,4,Ti,4,O,-2,0.57,0.72,0.605,1.4
A2B2B’X7,39121,Dy,3,Be,2,Ge,4,Ge,-2,0.912,0.45,0.53,
A2BB’X6 – other,Prog. In Solid State Chem. 43 1-36 (2015),Dy,3,Cu,2,Ti,4,O,-2,0.912,0.73,0.605,1.4
ABX3 – other,"J Alloy and Compounds, 372, 40-48 (2008)",Dy,3,B,3,B,3,O,-2,0.912,0.27,0.27,1.4
A2B2B’X7,39123,Er,3,Be,2,Ge,4,Ge,-2,0.89,0.45,0.53,
A2BB’X6 – other,Prog. In Solid State Chem. 43 1-36 (2015),Er,3,Cu,2,Ti,4,O,-2,0.89,0.73,0.605,1.4
ABX3 – other,"J Alloy and Compounds, 372, 40-48 (2008)",Er,3,B,3,B,3,O,-2,0.89,0.27,0.27,1.4
A2B2B’X7,262242,Ga,3,Eu,2,Ge,4,Ge,-2,0.62,1.17,0.53,
A2BX4 – other,1510,Eu,2,Si,4,Si,4,O,-2,1.17,0.4,0.4,1.4
ABX3 – other,"J Alloy and Compounds, 372, 40-48 (2008)",Eu,3,B,3,B,3,O,-2,0.947,0.27,0.27,1.4
Aragonite,109074,Eu,2,C,4,C,4,O,-2,1.17,0.16,0.16,1.4
Spinel,93973,Fe,2,Ge,4,Ge,4,O,-2,0.78,0.53,0.53,1.4
Olivine,333,Fe,2,Ge,4,Ge,4,S,-2,0.78,0.53,0.53,1.84
A2B3X8,4182,Fe,2,Mo,4,Mo,4,O,-2,0.78,0.65,0.65,1.4
Pyroxene,189439,Fe,3,Fe,3,Fe,3,O,-2,0.645,0.55,0.55,1.4
Spinel,100552,Fe,2,Si,4,Si,4,O,-2,0.78,0.4,0.4,1.4
Olivine,332,Fe,2,Si,4,Si,4,S,-2,0.78,0.4,0.4,1.84
ABB’X5,74760,Fe,2,Al,3,P,5,O,-2,0.78,0.535,0.38,1.4
Calcite,34474,Fe,3,B,3,B,3,O,-2,0.645,0.27,0.27,1.4
Calcite,100678,Fe,2,C,4,C,4,O,-2,0.78,0.16,0.16,1.4
AB2X5,633325,Fe,2,Th,4,Th,4,S,-2,0.78,0.94,0.94,1.84
AB2X5,633494,Fe,2,Th,4,Th,4,Se,-2,0.78,0.94,0.94,1.98
Ilmenite,9805,Fe,2,Ti,4,Ti,4,O,-2,0.78,0.605,0.605,1.4
AB2X5,41899,Fe,2,U,4,U,4,Se,-2,0.78,0.89,0.89,1.98
ABX3 – other,"J Alloy and Compounds, 372, 40-48 (2008)",Ga,3,Al,3,Al,3,O,-2,0.62,0.535,0.535,1.4
Calcite,429062,Ga,3,B,3,B,3,O,-2,0.62,0.27,0.27,1.4
A2B2B’X7,39120,Gd,3,Be,2,Ge,4,Ge,-2,0.938,0.45,0.53,
ABX3 – other,"J Alloy and Compounds, 372, 40-48 (2008)",Gd,3,B,3,B,3,O,-2,0.938,0.27,0.27,1.4
ABX3 – other,"J Alloy and Compounds, 372, 40-48 (2008)",Gd,3,Y,3,Y,3,O,-2,0.938,0.9,0.9,1.4
A2BB’X6 – other,413288,Hg,2,Cd,2,Se,6,O,-2,0.69,0.95,0.42,1.4
A2BB’X6 – other,Prog. In Solid State Chem. 43 1-36 (2015),Ho,3,Cu,2,Ti,4,O,-2,0.901,0.73,0.605,1.4
ABX3 – other,"J Alloy and Compounds, 372, 40-48 (2008)",Ho,3,B,3,B,3,O,-2,0.901,0.27,0.27,1.4
A2BB’X6 – other,410032,In,3,Bi,3,Ga,3,O,-2,0.8,1.03,0.62,1.4
Calcite,75254,In,3,B,3,B,3,O,-2,0.8,0.27,0.27,1.4
ABX3 – other,"J Alloy and Compounds, 372, 40-48 (2008)",In,3,Fe,3,Fe,3,O,-2,0.8,0.55,0.55,1.4
A2BB’X6 – other,201983,K,1,Cs,1,Bi,3,Cl,-1,1.64,1.67,1.03,1.81
A2B2B’X7,239570,Sc,3,P,5,K,1,K,-2,0.745,0.38,1.38,
A2BB’X6 – other,201788,K,1,Sb,5,P,5,O,-2,1.64,0.6,0.38,1.4
A2BB’X6 – other,412999,K,1,Se,4,Mo,6,O,-2,1.64,0.5,0.59,1.4
A2BB’X6 – other,72977,K,1,V,5,P,5,O,-2,1.64,0.54,0.38,1.4
A3BX5,14114,K,1,Be,2,Be,2,F,-1,1.64,0.45,0.45,1.33
ABB’2X7,79711,Al,3,K,1,As,5,O,-2,0.535,1.38,0.46,1.4
ABB’2X7,2888,Al,3,K,1,P,5,O,-2,0.535,1.38,0.38,1.4
ABX3 – other,"J Alloy and Compounds, 372, 40-48 (2008)",K,1,As,5,As,5,O,-2,1.64,0.46,0.46,1.4
ABB’2X7,165325,Au,3,K,1,P,5,O,-2,0.68,1.38,0.38,1.4
ABX3 – other,"Acta Cryst B 64, 702-707 (2008)",K,1,Ba,2,Ba,2,Br,-1,1.64,1.35,1.35,1.96
ABX3 – other,"Acta Cryst B 64, 702-707 (2008)",K,1,Ba,2,Ba,2,Cl,-1,1.64,1.35,1.35,1.81
ABX3 – other,"Acta Cryst B 64, 702-707 (2008)",K,1,Ba,2,Ba,2,F,-1,1.64,1.35,1.35,1.33
ABX3 – other,"Acta Cryst B 64, 702-707 (2008)",K,1,Be,2,Be,2,Cl,-1,1.64,0.45,0.45,1.81
ABB’2X7,74019,Bi,3,K,1,P,5,S,-2,1.03,1.38,0.38,1.84
ABX3 – other,"Acta Cryst B 64, 702-707 (2008)",K,1,Cd,2,Cd,2,I,-1,1.64,0.95,0.95,2.2
ABX3 – other,"Acta Cryst B 64, 702-707 (2008)",K,1,Co,2,Co,2,Br,-1,1.64,0.65,0.65,1.96
ABX3 – other,"Acta Cryst B 64, 702-707 (2008)",K,1,Co,2,Co,2,I,-1,1.64,0.65,0.65,2.2
AB3X8,15921,K,1,Cr,5,Cr,5,O,-2,1.64,0.49,0.49,1.4
ABB’2X7,84318,Cr,3,K,1,P,5,O,-2,0.615,1.38,0.38,1.4
ABB’2X7,245133,Cr,3,K,1,V,5,O,-2,0.615,1.38,0.54,1.4
ABB’2X7,415671,Er,3,K,1,P,5,S,-2,0.89,1.38,0.38,1.84
AB2X5,41100,K,1,Eu,2,Eu,2,I,-1,1.64,1.17,1.17,2.2
ABB’2X7,160288,Fe,3,K,1,As,5,O,-2,0.645,1.38,0.46,1.4
ABB’2X7,86309,Fe,3,K,1,P,5,O,-2,0.645,1.38,0.38,1.4
ABB’2X7,82391,Ga,3,K,1,As,5,O,-2,0.62,1.38,0.46,1.4
ABB’2X7,86310,Ga,3,K,1,P,5,O,-2,0.62,1.38,0.38,1.4
ABX3 – other,"Acta Cryst B 64, 702-707 (2008)",K,1,Hg,2,Hg,2,I,-1,1.64,1.02,1.02,2.2
ABB’2X7,240260,In,3,K,1,P,5,O,-2,0.8,1.38,0.38,1.4
ABB’2X7,91755,In,3,K,1,P,5,S,-2,0.8,1.38,0.38,1.84
ABB’2X7,160191,Lu,3,K,1,P,5,O,-2,0.861,1.38,0.38,1.4
ABX3 – other,"Acta Cryst B 64, 702-707 (2008)",K,1,Mg,2,Mg,2,I,-1,1.64,0.72,0.72,2.2
ABX3 – other,"Acta Cryst B 64, 702-707 (2008)",K,1,Mn,2,Mn,2,I,-1,1.64,0.67,0.67,2.2
ABB’2X7,65656,Mo,3,K,1,P,5,O,-2,0.69,1.38,0.38,1.4
ABX3 – other,"Acta Cryst B 64, 702-707 (2008)",K,1,Ni,2,Ni,2,Cl,-1,1.64,0.69,0.69,1.81
Aragonite,10289,K,1,N,5,N,5,O,-2,1.64,0.13,0.13,1.4
AB2X5,416431,K,1,Pb,2,Pb,2,Cl,-1,1.64,1.19,1.19,1.81
ABX3 – other,"J Alloy and Compounds, 372, 40-48 (2008)",K,1,P,5,P,5,O,-2,1.64,0.38,0.38,1.4
ABB’2X7,94908,Pu,3,K,1,P,5,S,-2,1,1.38,0.38,1.84
ABX3 – other,"J Alloy and Compounds, 372, 40-48 (2008)",K,1,Sb,5,Sb,5,O,-2,1.64,0.6,0.6,1.4
ABB’2X7,93760,Sm,3,K,1,P,5,S,-2,1.24,1.38,0.38,1.84
ABX3 – other,"Acta Cryst B 64, 702-707 (2008)",K,1,Sr,2,Sr,2,Cl,-1,1.64,1.18,1.18,1.81
ABB’2X7,90013,Ti,3,K,1,P,5,O,-2,0.67,1.38,0.38,1.4
ABX3 – other,"J Alloy and Compounds, 372, 40-48 (2008)",K,1,V,5,V,5,O,-2,1.64,0.54,0.54,1.4
ABB’2X7,68625,V,3,K,1,P,5,O,-2,0.64,1.38,0.38,1.4
ABB’2X7,91756,V,3,K,1,P,5,S,-2,0.64,1.38,0.38,1.84
ABB’2X7,240717,Yb,3,K,1,P,5,O,-2,0.868,1.38,0.38,1.4
ABB’2X7,75171,Y,3,K,1,P,5,O,-2,0.9,1.38,0.38,1.4
A2B2B’X7,39117,La,3,Be,2,Ge,4,Ge,-2,1.36,0.45,0.53,
A2B2B’X7,97454,La,3,Ca,2,Mn,4,Mn,-2,1.36,1,0.53,
A2BB’X6 – other,160450,La,3,K,1,Nb,5,O,-2,1.36,1.38,0.64,1.4
Aragonite,35535,La,3,B,3,B,3,O,-2,1.36,0.27,0.27,1.4
A2BX4 – other,14360,Li,1,Be,2,Be,2,F,-1,0.76,0.45,0.45,1.33
A2BB’X6 – other,250677,Li,1,Te,4,Mo,6,O,-2,0.76,0.97,0.59,1.4
A2BB’X6 – other,40256,Li,1,Sn,4,Te,6,O,-2,0.76,0.69,0.56,1.4
A2BB’X6 – other,250678,Li,1,Te,4,W,6,O,-2,0.76,0.97,0.6,1.4
Olivine,73223,Li,1,Zn,2,Zn,2,Br,-1,0.76,0.74,0.74,1.96
Spinel,202743,Li,1,Zn,2,Zn,2,Cl,-1,0.76,0.74,0.74,1.81
Olivine,69032,Li,1,Zn,2,Zn,2,I,-1,0.76,0.74,0.74,2.2
A2BB’X6 – other,71488,Li,1,Zr,4,Te,6,O,-2,0.76,0.72,0.56,1.4
ABB’2X7,161498,Al,3,Li,1,As,5,O,-2,0.535,0.76,0.46,1.4
Ilmenite,202862,Li,1,As,5,As,5,O,-2,0.76,0.46,0.46,1.4
ABX3 – other,"Acta Cryst B 64, 702-707 (2008)",Li,1,Ba,2,Ba,2,Br,-1,0.76,1.35,1.35,1.96
ABX3 – other,"Acta Cryst B 64, 702-707 (2008)",Li,1,Ba,2,Ba,2,Cl,-1,0.76,1.35,1.35,1.81
ABX3 – other,"Acta Cryst B 64, 702-707 (2008)",Li,1,Be,2,Be,2,Cl,-1,0.76,0.45,0.45,1.81
ABX3 – other,"J Alloy and Compounds, 372, 40-48 (2008)",Li,1,Bi,5,Bi,5,O,-2,0.76,0.76,0.76,1.4
ABX3 – other,"Acta Cryst B 64, 702-707 (2008)",Li,1,Ca,2,Ca,2,Br,-1,0.76,1,1,1.96
ABX3 – other,"Acta Cryst B 64, 702-707 (2008)",Li,1,Ca,2,Ca,2,Cl,-1,0.76,1,1,1.81
ABX3 – other,"Acta Cryst B 64, 702-707 (2008)",Li,1,Ca,2,Ca,2,F,-1,0.76,1,1,1.33
ABX3 – other,"Acta Cryst B 64, 702-707 (2008)",Li,1,Co,2,Co,2,Br,-1,0.76,0.65,0.65,1.96
ABX3 – other,"Acta Cryst B 64, 702-707 (2008)",Li,1,Cr,2,Cr,2,Cl,-1,0.76,0.73,0.73,1.81
ABB’2X7,240965,Cr,3,Li,1,P,5,O,-2,0.615,0.76,0.38,1.4
AB2X5,402192,Li,1,Dy,2,Dy,2,Br,-1,0.76,1.07,1.07,1.96
AB2X5,35763,Li,1,Dy,2,Dy,2,Cl,-1,0.76,1.07,1.07,1.81
ABB’2X7,75180,Fe,3,Li,1,As,5,O,-2,0.645,0.76,0.46,1.4
ABB’2X7,69197,Fe,3,Li,1,P,5,O,-2,0.645,0.76,0.38,1.4
ABB’2X7,161500,Ga,3,Li,1,As,5,O,-2,0.62,0.76,0.46,1.4
ABB’2X7,60935,In,3,Li,1,P,5,O,-2,0.8,0.76,0.38,1.4
ABB’X5,428536,Li,1,K,1,Tm,3,F,-1,0.76,1.38,0.88,1.33
ABB’X5,39668,Li,1,K,1,Y,3,F,-1,0.76,1.38,0.9,1.33
ABX3 – other,"Acta Cryst B 64, 702-707 (2008)",Li,1,Mg,2,Mg,2,Br,-1,0.76,0.72,0.72,1.96
ABX3 – other,"Acta Cryst B 64, 702-707 (2008)",Li,1,Mg,2,Mg,2,Cl,-1,0.76,0.72,0.72,1.81
ABX3 – other,"Acta Cryst B 64, 702-707 (2008)",Li,1,Mg,2,Mg,2,F,-1,0.76,0.72,0.72,1.33
ABX3 – other,"Acta Cryst B 64, 702-707 (2008)",Li,1,Mg,2,Mg,2,I,-1,0.76,0.72,0.72,2.2
ABX3 – other,"Acta Cryst B 64, 702-707 (2008)",Li,1,Mn,2,Mn,2,F,-1,0.76,0.67,0.67,1.33
ABX3 – other,"Acta Cryst B 64, 702-707 (2008)",Li,1,Mn,2,Mn,2,I,-1,0.76,0.67,0.67,2.2
ABB’2X7,415153,Mn,3,Li,1,P,5,O,-2,0.58,0.76,0.38,1.4
ABB’2X7,68522,Mo,3,Li,1,P,5,O,-2,0.69,0.76,0.38,1.4
ABX3 – other,"Acta Cryst B 64, 702-707 (2008)",Li,1,Ni,2,Ni,2,Cl,-1,0.76,0.69,0.69,1.81
Calcite,33661,Li,1,N,5,N,5,O,-2,0.76,0.13,0.13,1.4
ABX3 – other,"Acta Cryst B 64, 702-707 (2008)",Li,1,Pb,2,Pb,2,Br,-1,0.76,1.19,1.19,1.96
ABX3 – other,"Acta Cryst B 64, 702-707 (2008)",Li,1,Pb,2,Pb,2,Cl,-1,0.76,1.19,1.19,1.81
ABX3 – other,"Acta Cryst B 64, 702-707 (2008)",Li,1,Pb,2,Pb,2,F,-1,0.76,1.19,1.19,1.33
ABX3 – other,"J Alloy and Compounds, 372, 40-48 (2008)",Li,1,P,5,P,5,O,-2,0.76,0.38,0.38,1.4
ABX3 – other,"Acta Cryst B 64, 702-707 (2008)",Li,1,Sb,5,Sb,5,O,-2,0.76,0.6,0.6,1.4
ABB’2X7,161499,Sc,3,Li,1,As,5,O,-2,0.745,0.76,0.46,1.4
ABB’2X7,91496,Sc,3,Li,1,P,5,O,-2,0.745,0.76,0.38,1.4
ABX3 – other,"Acta Cryst B 64, 702-707 (2008)",Li,1,Sr,2,Sr,2,Br,-1,0.76,1.18,1.18,1.96
ABB’2X7,166164,Ti,3,Li,1,P,5,O,-2,0.67,0.76,0.38,1.4
AB2X5,201996,Li,1,Tm,2,Tm,2,Cl,-1,0.76,1.03,1.03,1.81
ABX3 – other,"Acta Cryst B 64, 702-707 (2008)",Li,1,V,2,V,2,Cl,-1,0.76,0.79,0.79,1.81
ABX3 – other,"J Alloy and Compounds, 372, 40-48 (2008)",Li,1,V,5,V,5,O,-2,0.76,0.54,0.54,1.4
ABB’2X7,80551,V,3,Li,1,P,5,O,-2,0.64,0.76,0.38,1.4
A2BB’X6 – other,73868,Li,1,V,5,P,5,O,-2,0.76,0.54,0.38,1.4
AB2X5,87594,Li,1,Yb,2,Yb,2,Cl,-1,0.76,1.02,1.02,1.81
ABX3 – other,"Acta Cryst B 64, 702-707 (2008)",Li,1,Zn,2,Zn,2,F,-1,0.76,0.74,0.74,1.33
A2BB’X6 – other,Prog. In Solid State Chem. 43 1-36 (2015),Lu,3,Cu,2,Ti,4,O,-2,0.861,0.73,0.605,1.4
A2BB’X6 – other,Prog. In Solid State Chem. 43 1-36 (2015),Lu,3,Mn,2,Ti,4,O,-2,0.861,0.67,0.605,1.4
Calcite,16525,Lu,3,B,3,B,3,O,-2,0.861,0.27,0.27,1.4
A2BB’X6 – other,73895,Mg,2,Bi,3,As,5,O,-2,0.72,1.03,0.46,1.4
A2BB’X6 – other,73894,Mg,2,Bi,3,P,5,O,-2,0.72,1.03,0.38,1.4
Spinel,1086,Mg,2,Ge,4,Ge,4,O,-2,0.72,0.53,0.53,1.4
Olivine,23525,Mg,2,Ge,4,Ge,4,S,-2,0.72,0.53,0.53,1.84
Olivine,252050,Mg,2,Ge,4,Ge,4,Se,-2,0.72,0.53,0.53,1.98
A2B3X8,82362,Mg,2,Mo,4,Mo,4,O,-2,0.72,0.65,0.65,1.4
Olivine,642791,Mg,2,Si,4,Si,4,S,-2,0.72,0.4,0.4,1.84
Olivine,642818,Mg,2,Si,4,Si,4,Se,-2,0.72,0.4,0.4,1.98
Olivine,642793,Mg,2,Sn,4,Sn,4,S,-2,0.72,0.69,0.69,1.84
Olivine,642819,Mg,2,Sn,4,Sn,4,Se,-2,0.72,0.69,0.69,1.98
ABB’X5,74773,Mg,2,Al,3,P,5,O,-2,0.72,0.535,0.38,1.4
Calcite,10264,Mg,2,C,4,C,4,O,-2,0.72,0.16,0.16,1.4
AB2X5,402917,Mg,2,Se,4,Se,4,O,-2,0.72,0.5,0.5,1.4
ABX3 – other,"J Alloy and Compounds, 372, 40-48 (2008)",Mg,2,SI,4,SI,4,O,-2,0.72,,,1.4
ABX3 – other,"J Alloy and Compounds, 372, 40-48 (2008)",Mg,2,Sn,4,Sn,4,O,-2,0.72,0.69,0.69,1.4
AB2X5,4318,Mg,2,Te,4,Te,4,O,-2,0.72,0.97,0.97,1.4
Ilmenite,65794,Mg,2,Ti,4,Ti,4,O,-2,0.72,0.605,0.605,1.4
AB2X5,86102,Mg,2,V,4,V,4,O,-2,0.72,0.58,0.58,1.4
A2BB’X6 – other,429619,Mn,2,Fe,2,W,6,O,-2,0.83,0.61,0.6,1.4
Olivine,23582,Mn,2,Ge,4,Ge,4,S,-2,0.83,0.53,0.53,1.84
A2B3X8,10144,Mn,2,Mo,4,Mo,4,O,-2,0.83,0.65,0.65,1.4
Olivine,26376,Mn,2,Si,4,Si,4,O,-2,0.83,0.4,0.4,1.4
Olivine,24141,Mn,2,Si,4,Si,4,S,-2,0.83,0.4,0.4,1.84
Olivine,80957,Mn,2,Si,4,Si,4,Se,-2,0.83,0.4,0.4,1.98
Olivine,643596,Mn,2,Sn,4,Sn,4,Se,-2,0.83,0.69,0.69,1.98
Olivine,169812,Mn,2,Sn,4,Sn,4,Te,-2,0.83,0.69,0.69,2.21
Calcite,80867,Mn,2,C,4,C,4,O,-2,0.83,0.16,0.16,1.4
Ilmenite,40333,Mn,2,Ge,4,Ge,4,O,-2,0.83,0.53,0.53,1.4
AB2X5,27518,Mn,2,Se,4,Se,4,O,-2,0.83,0.5,0.5,1.4
Ilmenite,29203,Mn,2,Sn,4,Sn,4,O,-2,0.83,0.69,0.69,1.4
AB2X5,15844,Mn,2,Te,4,Te,4,O,-2,0.83,0.97,0.97,1.4
ABB’2X7,59328,Mn,2,Te,4,V,4,O,-2,0.83,0.97,0.58,1.4
Olivine,12101,Na,1,Be,2,Be,2,F,-1,1.39,0.45,0.45,1.33
Olivine,813,Na,1,Co,2,Co,2,Cl,-1,1.39,0.65,0.65,1.81
A2BX4 – other,66201,Na,1,Cr,2,Cr,2,Cl,-1,1.39,0.73,0.73,1.81
A2BB’X6 – other,88789,Na,1,Ge,4,Te,6,O,-2,1.39,0.53,0.56,1.4
A2BB’X6 – other,280157,Na,1,Nb,5,As,5,O,-2,1.39,0.64,0.46,1.4
A2BB’X6 – other,412998,Na,1,Se,4,Mo,6,O,-2,1.39,0.5,0.59,1.4
A2B3X8,401026,Na,1,Ti,2,Ti,2,Cl,-1,1.39,0.86,0.86,1.81
A2BB’X6 – other,24975,Na,1,U,6,Si,4,O,-2,1.39,0.73,0.4,1.4
Olivine,73224,Na,1,Zn,2,Zn,2,Br,-1,1.39,0.74,0.74,1.96
Olivine,814,Na,1,Zn,2,Zn,2,Cl,-1,1.39,0.74,0.74,1.81
ABB’2X7,75142,Al,3,Na,1,As,5,O,-2,0.535,1.02,0.46,1.4
ABB’2X7,400462,Al,3,Na,1,P,5,O,-2,0.535,1.02,0.38,1.4
ABX3 – other,"Acta Cryst B 64, 702-707 (2008)",Na,1,As,5,As,5,O,-2,1.39,0.46,0.46,1.4
ABX3 – other,"Acta Cryst B 64, 702-707 (2008)",Na,1,Ba,2,Ba,2,Br,-1,1.39,1.35,1.35,1.96
ABX3 – other,"Acta Cryst B 64, 702-707 (2008)",Na,1,Ba,2,Ba,2,Cl,-1,1.39,1.35,1.35,1.81
ABX3 – other,"Acta Cryst B 64, 702-707 (2008)",Na,1,Ba,2,Ba,2,F,-1,1.39,1.35,1.35,1.33
ABX3 – other,"Acta Cryst B 64, 702-707 (2008)",Na,1,Be,2,Be,2,Cl,-1,1.39,0.45,0.45,1.81
Ilmenite,27553,Na,1,Bi,5,Bi,5,O,-2,1.39,0.76,0.76,1.4
ABX3 – other,"Acta Cryst B 64, 702-707 (2008)",Na,1,Ca,2,Ca,2,Br,-1,1.39,1,1,1.96
ABX3 – other,"Acta Cryst B 64, 702-707 (2008)",Na,1,Ca,2,Ca,2,Cl,-1,1.39,1,1,1.81
ABX3 – other,"Acta Cryst B 64, 702-707 (2008)",Na,1,Ca,2,Ca,2,F,-1,1.39,1,1,1.33
ABX3 – other,"Acta Cryst B 64, 702-707 (2008)",Na,1,Ca,2,Ca,2,I,-1,1.39,1,1,2.2
ABX3 – other,"Acta Cryst B 64, 702-707 (2008)",Na,1,Cd,2,Cd,2,Br,-1,1.39,0.95,0.95,1.96
ABX3 – other,"Acta Cryst B 64, 702-707 (2008)",Na,1,Cd,2,Cd,2,Cl,-1,1.39,0.95,0.95,1.81
ABX3 – other,"Acta Cryst B 64, 702-707 (2008)",Na,1,Cd,2,Cd,2,F,-1,1.39,0.95,0.95,1.33
ABX3 – other,"Acta Cryst B 64, 702-707 (2008)",Na,1,Cd,2,Cd,2,I,-1,1.39,0.95,0.95,2.2
ABB’2X7,154075,Ce,3,Na,1,P,5,O,-2,1.34,1.02,0.38,1.4
ABB’2X7,31291,Cr,3,Na,1,P,5,O,-2,0.615,1.02,0.38,1.4
ABB’2X7,151525,Eu,3,Na,1,P,5,O,-2,0.947,1.02,0.38,1.4
ABB’3X6,23182,Na,1,Fe,3,K,1,Cl,-1,1.39,0.55,1.38,1.81
ABB’2X7,38367,Fe,3,Na,1,P,5,O,-2,0.645,1.02,0.38,1.4
ABX3 – other,"Acta Cryst B 64, 702-707 (2008)",Na,1,Hg,2,Hg,2,I,-1,1.39,1.02,1.02,2.2
ABB’2X7,419049,Ho,3,Na,1,P,5,O,-2,0.901,1.02,0.38,1.4
ABB’2X7,59304,In,3,Na,1,As,5,O,-2,0.8,1.02,0.46,1.4
ABB’2X7,240259,In,3,Na,1,P,5,O,-2,0.8,1.02,0.38,1.4
Pyroxene,261371,Na,1,Ir,5,Ir,5,O,-2,1.39,0.57,0.57,1.4
ABB’2X7,151526,La,3,Na,1,P,5,O,-2,1.36,1.02,0.38,1.4
ABB’2X7,160189,Lu,3,Na,1,P,5,O,-2,0.861,1.02,0.38,1.4
ABX3 – other,"Acta Cryst B 64, 702-707 (2008)",Na,1,Mg,2,Mg,2,Br,-1,1.39,0.72,0.72,1.96
ABX3 – other,"Acta Cryst B 64, 702-707 (2008)",Na,1,Mg,2,Mg,2,I,-1,1.39,0.72,0.72,2.2
Ilmenite,2552,Na,1,Mn,2,Mn,2,Cl,-1,1.39,0.67,0.67,1.81
ABB’2X7,202644,Mo,3,Na,1,P,5,O,-2,0.69,1.02,0.38,1.4
ABX3 – other,"Acta Cryst B 64, 702-707 (2008)",Na,1,Ni,2,Ni,2,Cl,-1,1.39,0.69,0.69,1.81
Calcite,14185,Na,1,N,5,N,5,O,-2,1.39,0.13,0.13,1.4
ABX3 – other,"Acta Cryst B 64, 702-707 (2008)",Na,1,Pb,2,Pb,2,Cl,-1,1.39,1.19,1.19,1.81
ABX3 – other,"Acta Cryst B 64, 702-707 (2008)",Na,1,Pb,2,Pb,2,F,-1,1.39,1.19,1.19,1.33
ABX3 – other,"J Alloy and Compounds, 372, 40-48 (2008)",Na,1,P,5,P,5,O,-2,1.39,0.38,0.38,1.4
ABB’2X7,161501,Sc,3,Na,1,As,5,O,-2,0.745,1.02,0.46,1.4
ABB’2X7,260594,Sc,3,Na,1,P,5,O,-2,0.745,1.02,0.38,1.4
ABX3 – other,"Acta Cryst B 64, 702-707 (2008)",Na,1,Sr,2,Sr,2,Br,-1,1.39,1.18,1.18,1.96
ABX3 – other,"Acta Cryst B 64, 702-707 (2008)",Na,1,Sr,2,Sr,2,Cl,-1,1.39,1.18,1.18,1.81
ABB’2X7,202751,Ti,3,Na,1,P,5,O,-2,0.67,1.02,0.38,1.4
ABB’2X7,65696,V,3,Na,1,P,5,O,-2,0.64,1.02,0.38,1.4
ABB’2X7,409801,Yb,3,Na,1,P,5,O,-2,0.868,1.02,0.38,1.4
ABB’2X7,83657,Y,3,Na,1,P,5,O,-2,0.9,1.02,0.38,1.4
A2B2B’X7,73520,Nd,3,Be,2,Si,4,Si,-2,1.27,0.45,0.4,
A2BB’X6 – other,160451,Nd,3,K,1,Nb,5,O,-2,1.27,1.38,0.64,1.4
Aragonite,412407,Nd,3,B,3,B,3,O,-2,1.27,0.27,0.27,1.4
Spinel,69508,Ni,2,Ge,4,Ge,4,O,-2,0.49,0.53,0.53,1.4
A2BB’X6 – other,237874,Ni,3,In,3,Sb,3,O,-2,0.6,0.8,0.76,1.4
A2BB’X6 – other,32583,Ni,2,Nb,5,B,3,O,-2,0.49,0.64,0.27,1.4
A2BB’X6 – other,237878,Ni,3,Sc,3,Sb,3,O,-2,0.6,0.745,0.76,1.4
Spinel,2136,Ni,2,Si,4,Si,4,O,-2,0.49,0.4,0.4,1.4
A2B3X8,50703,Ni,2,Te,4,Te,4,O,-2,0.49,0.97,0.97,1.4
ABB’X5,92916,Ni,2,Bi,3,As,5,O,-2,0.49,1.03,0.46,1.4
Calcite,61064,Ni,2,C,4,C,4,O,-2,0.49,0.16,0.16,1.4
ABB’X5,93581,Ni,2,Fe,3,P,5,O,-2,0.49,0.55,0.38,1.4
Ilmenite,31853,Ni,2,Mn,4,Mn,4,O,-2,0.49,0.53,0.53,1.4
Ilmenite,15988,Ni,2,Ti,4,Ti,4,O,-2,0.49,0.605,0.605,1.4
A2BB’X6 – other,151928,Pb,2,Bi,3,V,5,O,-2,1.49,1.03,0.54,1.4
A2BB’X6 – other,280778,Pb,2,Hg,2,Cr,6,O,-2,1.49,1.02,0.44,1.4
A2B3X8,200372,Pb,2,Te,4,Te,4,O,-2,1.49,0.97,0.97,1.4
ABB’X5,404327,Pb,2,B,3,As,5,O,-2,1.49,0.27,0.46,1.4
ABB’X5,419124,Pb,2,Bi,3,As,5,O,-2,1.49,1.03,0.46,1.4
ABB’X5,419125,Pb,2,Bi,3,P,5,O,-2,1.49,1.03,0.38,1.4
ABB’X5,93598,Pb,2,B,3,P,5,O,-2,1.49,0.27,0.38,1.4
Aragonite,6178,Pb,2,C,4,C,4,O,-2,1.49,0.16,0.16,1.4
AB2X5,79688,Pb,2,Se,4,Se,4,O,-2,1.49,0.5,0.5,1.4
ABX3 – other,"J Alloy and Compounds, 372, 40-48 (2008)",Pb,2,Si,4,Si,4,O,-2,1.49,0.4,0.4,1.4
ABB’X3X7,405329,Pb,2,Te,6,Cu,2,O,-2,1.49,0.56,0.73,1.4
AB2X5,648493,Pb,2,U,4,U,4,S,-2,1.49,0.89,0.89,1.84
AB2X5,66862,Pb,2,U,4,U,4,Se,-2,1.49,0.89,0.89,1.98
AB2X5,417900,Pd,2,Se,4,Se,4,O,-2,0.64,0.5,0.5,1.4
Aragonite,421745,Pr,3,B,3,B,3,O,-2,0.99,0.27,0.27,1.4
ABB’2X7,72508,Al,3,Rb,1,As,5,O,-2,0.535,1.52,0.46,1.4
ABX3 – other,"Acta Cryst B 64, 702-707 (2008)",Rb,1,Ba,2,Ba,2,Br,-1,1.72,1.35,1.35,1.96
ABX3 – other,"Acta Cryst B 64, 702-707 (2008)",Rb,1,Be,2,Be,2,Cl,-1,1.72,0.45,0.45,1.81
ABX3 – other,"Acta Cryst B 64, 702-707 (2008)",Rb,1,Be,2,Be,2,F,-1,1.72,0.45,0.45,1.33
BaNiO3 – type,24305,Rb,1,Co,2,Co,2,Cl,-1,1.72,0.65,0.65,1.81
ABB’2X7,710074,Cr,3,Rb,1,P,5,O,-2,0.615,1.52,0.38,1.4
ABB’2X7,245134,Cr,3,Rb,1,V,5,O,-2,0.615,1.52,0.54,1.4
BaNiO3 – type,84212,Rb,1,Cu,2,Cu,2,Cl,-1,1.72,0.73,0.73,1.81
ABB’X5,64662,Rb,1,Cu,2,Pd,2,F,-1,1.72,0.73,0.86,1.33
ABB’2X7,421379,Er,3,Rb,1,P,5,O,-2,0.89,1.52,0.38,1.4
AB2X5,41098,Rb,1,Eu,2,Eu,2,I,-1,1.72,1.17,1.17,2.2
ABX3 – other,"Acta Cryst B 64, 702-707 (2008)",Rb,1,Eu,2,Eu,2,Cl,-1,1.72,1.17,1.17,1.81
ABX3 – other,"Acta Cryst B 64, 702-707 (2008)",Rb,1,Fe,2,Fe,2,Cl,-1,1.72,0.61,0.61,1.81
ABB’2X7,72722,Fe,3,Rb,1,P,5,O,-2,0.645,1.52,0.38,1.4
ABB’2X7,415930,In,3,Rb,1,As,5,O,-2,0.8,1.52,0.46,1.4
ABB’2X7,240261,In,3,Rb,1,P,5,O,-2,0.8,1.52,0.38,1.4
ABB’2X7,75456,La,3,Rb,1,Nb,5,O,-2,1.36,1.52,0.64,1.4
ABB’2X7,81870,La,3,Rb,1,Ta,5,O,-2,1.36,1.52,0.64,1.4
ABB’2X7,160192,Lu,3,Rb,1,P,5,O,-2,0.861,1.52,0.38,1.4
ABX3 – other,"Acta Cryst B 64, 702-707 (2008)",Rb,1,Mg,2,Mg,2,Cl,-1,1.72,0.72,0.72,1.81
ABX3 – other,"Acta Cryst B 64, 702-707 (2008)",Rb,1,Mg,2,Mg,2,I,-1,1.72,0.72,0.72,2.2
BaNiO3 – type,14077,Rb,1,Mn,2,Mn,2,Br,-1,1.72,0.67,0.67,1.96
ABX3 – other,"Acta Cryst B 64, 702-707 (2008)",Rb,1,Mn,2,Mn,2,I,-1,1.72,0.67,0.67,2.2
ABB’2X7,247130,Mn,3,Rb,1,P,5,O,-2,0.58,1.52,0.38,1.4
ABB’2X7,65673,Mo,3,Rb,1,P,5,O,-2,0.69,1.52,0.38,1.4
ABX3 – other,"J Alloy and Compounds, 372, 40-48 (2008)",Rb,1,Nb,5,Nb,5,O,-2,1.72,0.64,0.64,1.4
BaNiO3 – type,15011,Rb,1,Ni,2,Ni,2,Br,-1,1.72,0.69,0.69,1.96
BaNiO3 – type,15010,Rb,1,Ni,2,Ni,2,Cl,-1,1.72,0.69,0.69,1.81
AB2X5,26663,Rb,1,Pb,2,Pb,2,Br,-1,1.72,1.19,1.19,1.96
ABB’2X7,238794,Pr,3,Rb,1,Nb,5,O,-2,0.99,1.52,0.64,1.4
ABB’2X7,94909,Pu,3,Rb,1,P,5,S,-2,1,1.52,0.38,1.84
ABB’2X7,59821,Sc,3,Rb,1,As,5,O,-2,0.745,1.52,0.46,1.4
A2BB’X6 – other,413000,Rb,1,Se,4,Mo,6,O,-2,1.72,0.5,0.59,1.4
ABX3 – other,"Acta Cryst B 64, 702-707 (2008)",Rb,1,Sr,2,Sr,2,Cl,-1,1.72,1.18,1.18,1.81
ABX3 – other,"Acta Cryst B 64, 702-707 (2008)",Rb,1,Sr,2,Sr,2,F,-1,1.72,1.18,1.18,1.33
ABX3 – other,"J Alloy and Compounds, 372, 40-48 (2008)",Rb,1,TA,5,TA,5,O,-2,1.72,,,1.4
BaNiO3 – type,154257,Rb,1,Ti,2,Ti,2,Br,-1,1.72,0.86,0.86,1.96
BaNiO3 – type,49747,Rb,1,Ti,2,Ti,2,Cl,-1,1.72,0.86,0.86,1.81
ABB’2X7,69848,Ti,3,Rb,1,P,5,O,-2,0.67,1.52,0.38,1.4
AB3X8,50009,Rb,1,V,5,V,5,O,-2,1.72,0.54,0.54,1.4
BaNiO3 – type,201831,Rb,1,V,2,V,2,Br,-1,1.72,0.79,0.79,1.96
BaNiO3 – type,201828,Rb,1,V,2,V,2,Cl,-1,1.72,0.79,0.79,1.81
ABB’2X7,73782,V,3,Rb,1,P,5,O,-2,0.64,1.52,0.38,1.4
ABB’2X7,72468,Y,3,Rb,1,P,5,O,-2,0.9,1.52,0.38,1.4
ABX3 – other,"Acta Cryst B 64, 702-707 (2008)",Rb,1,Zn,2,Zn,2,Cl,-1,1.72,0.74,0.74,1.81
Calcite,65010,Sc,3,B,3,B,3,O,-2,0.745,0.27,0.27,1.4
ABB’2X7,83362,Sr,2,Si,4,Ti,4,O,-2,1.44,0.4,0.605,1.4
A2B2B’X7,39119,Sm,3,Be,2,Ge,4,Ge,-2,1.24,0.45,0.53,
A2B2B’X7,98364,Sm,3,Ca,2,Mn,4,Mn,-2,1.24,1,0.53,
ABX3 – other,"J Alloy and Compounds, 372, 40-48 (2008)",Sm,3,B,3,B,3,O,-2,1.24,0.27,0.27,1.4
ABX3 – other,"J Alloy and Compounds, 372, 40-48 (2008)",Sm,2,Si,4,Si,4,O,-2,1.32,0.4,0.4,1.4
ABX3 – other,"J Alloy and Compounds, 372, 40-48 (2008)",Sm,3,Y,3,Y,3,O,-2,1.24,0.9,0.9,1.4
A2BB’X6 – other,Prog. In Solid State Chem. 43 1-36 (2015),Sr,2,Ce,3,Ru,5,O,-2,1.44,1.01,0.565,1.4
A2BB’X6 – other,Prog. In Solid State Chem. 43 1-36 (2015),Sr,2,Cr,4,Mn,4,O,-2,1.44,0.55,0.53,1.4
A2BB’X6 – other,Prog. In Solid State Chem. 43 1-36 (2015),Sr,2,La,3,Ru,5,O,-2,1.44,1.032,0.565,1.4
A2BB’X6 – other,246730,Sr,2,Li,1,Re,7,Se,-2,1.44,0.76,0.53,1.98
A2BB’X6 – other,Prog. In Solid State Chem. 43 1-36 (2015),Sr,2,Nd,3,Ru,5,O,-2,1.44,0.983,0.565,1.4
A2BB’X6 – other,Prog. In Solid State Chem. 43 1-36 (2015),Sr,2,Pr,3,Ru,5,O,-2,1.44,0.99,0.565,1.4
ABB’X5,87894,Sr,2,B,3,P,5,O,-2,1.44,0.27,0.38,1.4
Aragonite,15195,Sr,2,C,4,C,4,O,-2,1.44,0.16,0.16,1.4
AB2X5,60993,Sr,2,Se,4,Se,4,O,-2,1.44,0.5,0.5,1.4
AB2X5,85772,Sr,2,Th,4,Th,4,Se,-2,1.44,0.94,0.94,1.98
ABB’X5,158144,Sr,2,Ti,4,Ge,4,O,-2,1.44,0.605,0.53,1.4
BaNiO3 – type,651070,Sr,2,Ti,4,Ti,4,S,-2,1.44,0.605,0.605,1.84
AB2X5,251553,Sr,2,U,4,U,4,S,-2,1.44,0.89,0.89,1.84
ABB’2X7,30451,Sr,2,V,4,Si,4,O,-2,1.44,0.58,0.4,1.4
ABB’2X7,75272,Sr,2,Zr,4,Si,4,O,-2,1.44,0.72,0.4,1.4
A2BB’X6 – other,Prog. In Solid State Chem. 43 1-36 (2015),Tb,3,Cu,2,Ti,4,O,-2,0.923,0.73,0.605,1.4
Calcite,402039,Ti,3,B,3,B,3,O,-2,0.67,0.27,0.27,1.4
A2BB’X6 – other,72593,Tl,1,P,5,Nb,5,O,-2,1.7,0.38,0.64,1.4
A3BX5,10138,Tl,1,Fe,2,Fe,2,Cl,-1,1.7,0.61,0.61,1.81
AB2X5,2763,Tl,1,Be,2,Be,2,F,-1,1.7,0.45,0.45,1.33
ABX3 – other,"Acta Cryst B 64, 702-707 (2008)",Tl,1,Be,2,Be,2,Cl,-1,1.7,0.45,0.45,1.81
ABB’2X7,249460,Bi,3,Tl,1,P,5,S,-2,1.03,1.5,0.38,1.84
ABB’2X7,195309,Ce,3,Tl,1,P,5,S,-2,1.34,1.5,0.38,1.84
BaNiO3 – type,155189,Tl,1,Co,2,Co,2,Cl,-1,1.7,0.65,0.65,1.81
ABB’2X7,401129,Cr,3,Tl,1,P,5,O,-2,0.615,1.5,0.38,1.4
ABX3 – other,"Acta Cryst B 64, 702-707 (2008)",Tl,1,Eu,2,Eu,2,Cl,-1,1.7,1.17,1.17,1.81
ABB’2X7,415929,In,3,Tl,1,As,5,O,-2,0.8,1.5,0.46,1.4
ABX3 – other,"Acta Cryst B 64, 702-707 (2008)",Tl,1,Mg,2,Mg,2,Cl,-1,1.7,0.72,0.72,1.81
ABX3 – other,"Acta Cryst B 64, 702-707 (2008)",Tl,1,Pb,2,Pb,2,Cl,-1,1.7,1.19,1.19,1.81
ABB’2X7,195311,Pr,3,Tl,1,P,5,S,-2,0.99,1.5,0.38,1.84
ABX3 – other,"J Alloy and Compounds, 372, 40-48 (2008)",Tl,1,Sb,5,Sb,5,O,-2,1.7,0.6,0.6,1.4
ABB’2X7,195312,Sc,3,Tl,1,P,5,S,-2,0.745,1.5,0.38,1.84
ABX3 – other,"Acta Cryst B 64, 702-707 (2008)",Tl,1,Sr,2,Sr,2,Cl,-1,1.7,1.18,1.18,1.81
ABB’X5,67427,Ti,2,Tl,3,P,5,O,-2,0.86,0.885,0.38,1.4
AB3X8,20688,Tl,1,V,5,V,5,O,-2,1.7,0.54,0.54,1.4
ABX3 – other,"Acta Cryst B 64, 702-707 (2008)",Tl,1,Zn,2,Zn,2,Cl,-1,1.7,0.74,0.74,1.81
A2BB’X6 – other,Prog. In Solid State Chem. 43 1-36 (2015),Tm,3,Cu,2,Ti,4,O,-2,0.88,0.73,0.605,1.4
ABX3 – other,"J Alloy and Compounds, 372, 40-48 (2008)",Tm,3,B,3,B,3,O,-2,0.88,0.27,0.27,1.4
ABX3 – other,"J Alloy and Compounds, 372, 40-48 (2008)",V,3,Al,3,Al,3,O,-2,0.64,0.535,0.535,1.4
Calcite,45060,V,3,B,3,B,3,O,-2,0.64,0.27,0.27,1.4
ABX3 – other,"J Alloy and Compounds, 372, 40-48 (2008)",V,3,Cr,3,Cr,3,O,-2,0.64,0.615,0.615,1.4
A2B2B’X7,39122,Y,3,Be,2,Ge,4,Ge,-2,0.9,0.45,0.53,
A2BB’X6 – other,Prog. In Solid State Chem. 43 1-36 (2015),Y,3,Cu,2,Ti,4,O,-2,0.9,0.73,0.605,1.4
A2B2B’X7,23233,Y,3,Si,4,Be,2,Be,-2,0.9,0.4,0.45,
A2BB’X6 – other,Prog. In Solid State Chem. 43 1-36 (2015),Yb,3,Cu,2,Ti,4,O,-2,0.868,0.73,0.605,1.4
A2BB’X6 – other,Prog. In Solid State Chem. 43 1-36 (2015),Yb,3,Mn,2,Ti,4,O,-2,0.868,0.67,0.605,1.4
A2BB’X6 – other,245723,Yb,3,Pr,3,Dy,3,S,-2,0.868,0.99,0.912,1.84
A2BB’X6 – other,245722,Yb,3,Pr,3,Tb,3,S,-2,0.868,0.99,0.923,1.84
Calcite,411805,Yb,3,B,3,B,3,O,-2,0.868,0.27,0.27,1.4
ABX3 – other,"J Alloy and Compounds, 372, 40-48 (2008)",Y,3,B,3,B,3,O,-2,0.9,0.27,0.27,1.4
A2BB’X6 – other,91234,Zn,2,Bi,3,P,5,O,-2,0.74,1.03,0.38,1.4
A2BB’X6 – other,193538,Zn,2,Bi,3,V,5,O,-2,0.74,1.03,0.54,1.4
A2B3X8,14321,Zn,2,Mo,4,Mo,4,O,-2,0.74,0.65,0.65,1.4
Spinel,30076,Zn,2,Pd,4,Pd,4,O,-2,0.74,0.615,0.615,1.4
A2B3X8,16784,Zn,2,Te,4,Te,4,O,-2,0.74,0.97,0.97,1.4
Calcite,100679,Zn,2,C,4,C,4,O,-2,0.74,0.16,0.16,1.4
Ilmenite,33722,Zn,2,Ge,4,Ge,4,O,-2,0.74,0.53,0.53,1.4
AB3X7,192706,Zn,2,Mn,4,Mn,4,O,-2,0.74,0.53,0.53,1.4
AB2X5,2355,Zn,2,Se,4,Se,4,O,-2,0.74,0.5,0.5,1.4
Ilmenite,167186,Zn,2,Si,4,Si,4,O,-2,0.74,0.4,0.4,1.4
ABB’2X7,249713,Zn,2,V,4,Se,4,O,-2,0.74,0.58,0.5,1.4

File: Database_S1.1_with_radii.csv (part 2 of 3)
BaAmO3,61317,Ba,2,Am,4,Am,4,O,-2,1.61,0.85,0.85,1.4
BaCeO3,88590,Ba,2,Ce,4,Ce,4,O,-2,1.61,0.87,0.87,1.4
BaFeO3,28918,Ba,2,Fe,4,Fe,4,F,-2,1.61,0.585,0.585,
BaHfO3,"J Alloy and Compounds, 372, 40-48 (2008)",Ba,2,Hf,4,Hf,4,O,-2,1.61,0.71,0.71,1.4
Ba2TbIrO6,Prog. In Solid State Chem. 43 1-36 (2015),Ba,2,Tb,3,Ir,5,O,-2,1.61,0.923,0.57,1.4
Ba2TbNbO6,Prog. In Solid State Chem. 43 1-36 (2015),Ba,2,Tb,3,Nb,5,O,-2,1.61,0.923,0.64,1.4
Ba2TbOsO6,Prog. In Solid State Chem. 43 1-36 (2015),Ba,2,Tb,3,Os,5,O,-2,1.61,0.923,0.575,1.4
Ba2TbReO6,Prog. In Solid State Chem. 43 1-36 (2015),Ba,2,Tb,3,Re,5,O,-2,1.61,0.923,0.58,1.4
Ba2TbSbO6,Prog. In Solid State Chem. 43 1-36 (2015),Ba,2,Tb,3,Sb,5,O,-2,1.61,0.923,0.6,1.4
Ba2TbSnO6,Prog. In Solid State Chem. 43 1-36 (2015),Ba,2,Tb,4,Sn,4,O,-2,1.61,0.76,0.69,1.4
Ba2TbTaO6,Prog. In Solid State Chem. 43 1-36 (2015),Ba,2,Tb,3,Ta,5,O,-2,1.61,0.923,0.64,1.4
Ba2TiNbO6,Prog. In Solid State Chem. 43 1-36 (2015),Ba,2,Ti,3,Nb,5,O,-2,1.61,0.67,0.64,1.4
Ba2TiPuO6,Prog. In Solid State Chem. 43 1-36 (2015),Ba,2,Ti,4,Pu,4,O,-2,1.61,0.605,0.86,1.4
Ba2TiTaO6,Prog. In Solid State Chem. 43 1-36 (2015),Ba,2,Ti,3,Ta,5,O,-2,1.61,0.67,0.64,1.4
Ba2TiUO6,Prog. In Solid State Chem. 43 1-36 (2015),Ba,2,Ti,4,U,4,O,-2,1.61,0.605,0.89,1.4
Ba2TlBiO6,Prog. In Solid State Chem. 43 1-36 (2015),Ba,2,Tl,3,Bi,5,O,-2,1.61,0.885,0.76,1.4
Ba2TlSbO6,Prog. In Solid State Chem. 43 1-36 (2015),Ba,2,Tl,3,Sb,5,O,-2,1.61,0.885,0.6,1.4
Ba2TlTaO6,Prog. In Solid State Chem. 43 1-36 (2015),Ba,2,Tl,3,Ta,5,O,-2,1.61,0.885,0.64,1.4
Ba2TmBiO6,Prog. In Solid State Chem. 43 1-36 (2015),Ba,2,Tm,3,Bi,5,O,-2,1.61,0.88,0.76,1.4
Ba2TmIrO6,Prog. In Solid State Chem. 43 1-36 (2015),Ba,2,Tm,3,Ir,5,O,-2,1.61,0.88,0.57,1.4
Ba2TmNbO6,Prog. In Solid State Chem. 43 1-36 (2015),Ba,2,Tm,3,Nb,5,O,-2,1.61,0.88,0.64,1.4
Ba2TmOsO6,Prog. In Solid State Chem. 43 1-36 (2015),Ba,2,Tm,3,Os,5,O,-2,1.61,0.88,0.575,1.4
Ba2TmReO6,Prog. In Solid State Chem. 43 1-36 (2015),Ba,2,Tm,3,Re,5,O,-2,1.61,0.88,0.58,1.4
Ba2TmRuO6,Prog. In Solid State Chem. 43 1-36 (2015),Ba,2,Tm,3,Ru,5,O,-2,1.61,0.88,0.565,1.4
Ba2TmSbO6,Prog. In Solid State Chem. 43 1-36 (2015),Ba,2,Tm,3,Sb,5,O,-2,1.61,0.88,0.6,1.4
Ba2TmTaO6,Prog. In Solid State Chem. 43 1-36 (2015),Ba,2,Tm,3,Ta,5,O,-2,1.61,0.88,0.64,1.4
Ba2VNbO6,Prog. In Solid State Chem. 43 1-36 (2015),Ba,2,V,3,Nb,5,O,-2,1.61,0.64,0.64,1.4
Ba2VTaO6,Prog. In Solid State Chem. 43 1-36 (2015),Ba,2,V,3,Ta,5,O,-2,1.61,0.64,0.64,1.4
Ba2YbBiO6,Prog. In Solid State Chem. 43 1-36 (2015),Ba,2,Yb,3,Bi,5,O,-2,1.61,0.868,0.76,1.4
Ba2YBiO6,Prog. In Solid State Chem. 43 1-36 (2015),Ba,2,Y,3,Bi,5,O,-2,1.61,0.9,0.76,1.4
Ba2YbIrO6,Prog. In Solid State Chem. 43 1-36 (2015),Ba,2,Yb,3,Ir,5,O,-2,1.61,0.868,0.57,1.4
Ba2YbMoO6,Prog. In Solid State Chem. 43 1-36 (2015),Ba,2,Yb,3,Mo,5,O,-2,1.61,0.868,0.61,1.4
Ba2YbNbO6,Prog. In Solid State Chem. 43 1-36 (2015),Ba,2,Yb,3,Nb,5,O,-2,1.61,0.868,0.64,1.4
Ba2YbOsO6,Prog. In Solid State Chem. 43 1-36 (2015),Ba,2,Yb,3,Os,5,O,-2,1.61,0.868,0.575,1.4
Ba2YbReO6,Prog. In Solid State Chem. 43 1-36 (2015),Ba,2,Yb,3,Re,5,O,-2,1.61,0.868,0.58,1.4
Ba2YbRuO6,Prog. In Solid State Chem. 43 1-36 (2015),Ba,2,Yb,3,Ru,5,O,-2,1.61,0.868,0.565,1.4
Ba2YbSbO6,33621,Ba,2,Yb,3,Sb,5,O,-2,1.61,0.868,0.6,1.4
Ba2YbTaO6,Prog. In Solid State Chem. 43 1-36 (2015),Ba,2,Yb,3,Ta,5,O,-2,1.61,0.868,0.64,1.4
Ba2YbUO6,Prog. In Solid State Chem. 43 1-36 (2015),Ba,2,Yb,3,U,5,O,-2,1.61,0.868,0.76,1.4
Ba2YIrO6,88155,Ba,2,Y,3,Ir,5,O,-2,1.61,0.9,0.57,1.4
Ba2YMoO6,Prog. In Solid State Chem. 43 1-36 (2015),Ba,2,Y,3,Mo,5,O,-2,1.61,0.9,0.61,1.4
Ba2YNbO6,Prog. In Solid State Chem. 43 1-36 (2015),Ba,2,Y,3,Nb,5,O,-2,1.61,0.9,0.64,1.4
Ba2YOsO6,Prog. In Solid State Chem. 43 1-36 (2015),Ba,2,Y,3,Os,5,O,-2,1.61,0.9,0.575,1.4
Ba2YReO6,97089,Ba,2,Y,3,Re,5,O,-2,1.61,0.9,0.58,1.4
Ba2YRuO6,Prog. In Solid State Chem. 43 1-36 (2015),Ba,2,Y,3,Ru,5,O,-2,1.61,0.9,0.565,1.4
Ba2YSbO6,33624,Ba,2,Y,3,Sb,5,O,-2,1.61,0.9,0.6,1.4
Ba2YTaO6,Prog. In Solid State Chem. 43 1-36 (2015),Ba,2,Y,3,Ta,5,O,-2,1.61,0.9,0.64,1.4
Ba2YUO6,Prog. In Solid State Chem. 43 1-36 (2015),Ba,2,Y,3,U,5,O,-2,1.61,0.9,0.76,1.4
Ba2YVO6,Prog. In Solid State Chem. 43 1-36 (2015),Ba,2,Y,3,V,5,O,-2,1.61,0.9,0.54,1.4
Ba2ZnMoO6,Prog. In Solid State Chem. 43 1-36 (2015),Ba,2,Zn,2,Mo,6,O,-2,1.61,0.74,0.59,1.4
Ba2ZnOsO6,Prog. In Solid State Chem. 43 1-36 (2015),Ba,2,Zn,2,Os,6,O,-2,1.61,0.74,0.545,1.4
Ba2ZnPuO6,Prog. In Solid State Chem. 43 1-36 (2015),Ba,2,Zn,2,Pu,6,O,-2,1.61,0.74,0.71,1.4
Ba2ZnReO6,Prog. In Solid State Chem. 43 1-36 (2015),Ba,2,Zn,2,Re,6,O,-2,1.61,0.74,0.55,1.4
Ba2ZnUO6,Prog. In Solid State Chem. 43 1-36 (2015),Ba,2,Zn,2,U,6,O,-2,1.61,0.74,0.73,1.4
Ba2ZnWO6,Prog. In Solid State Chem. 43 1-36 (2015),Ba,2,Zn,2,W,6,O,-2,1.61,0.74,0.6,1.4
Ba2ZrUO6,Prog. In Solid State Chem. 43 1-36 (2015),Ba,2,Zr,4,U,4,O,-2,1.61,0.72,0.89,1.4
Ba3OsO6,Prog. In Solid State Chem. 43 1-36 (2015),Ba,2,Ba,2,Os,6,O,-2,1.61,1.35,0.545,1.4
Ba3ReO6,Prog. In Solid State Chem. 43 1-36 (2015),Ba,2,Ba,2,Re,6,O,-2,1.61,1.35,0.55,1.4
Ba3UO6,Prog. In Solid State Chem. 43 1-36 (2015),Ba,2,Ba,2,U,6,O,-2,1.61,1.35,0.73,1.4
Ba3WO6,Prog. In Solid State Chem. 43 1-36 (2015),Ba,2,Ba,2,W,6,O,-2,1.61,1.35,0.6,1.4
Bi2CuMnO6,Prog. In Solid State Chem. 43 1-36 (2015),Bi,3,Cu,2,Mn,4,O,-2,1.03,0.73,0.53,1.4
Bi2FeRhO6,Prog. In Solid State Chem. 43 1-36 (2015),Bi,3,Fe,3,Rh,3,O,-2,1.03,0.55,0.665,1.4
Ca2AlNbO6,Prog. In Solid State Chem. 43 1-36 (2015),Ca,2,Al,3,Nb,5,O,-2,1.34,0.535,0.64,1.4
Ca2AlSbO6,Prog. In Solid State Chem. 43 1-36 (2015),Ca,2,Al,3,Sb,5,O,-2,1.34,0.535,0.6,1.4
Ca2BiNbO6,Prog. In Solid State Chem. 43 1-36 (2015),Ca,2,Bi,3,Nb,5,O,-2,1.34,1.03,0.64,1.4
Ca2BiTaO6,Prog. In Solid State Chem. 43 1-36 (2015),Ca,2,Bi,3,Ta,5,O,-2,1.34,1.03,0.64,1.4
Ca2CdReO6,Prog. In Solid State Chem. 43 1-36 (2015),Ca,2,Cd,2,Re,6,O,-2,1.34,0.95,0.55,1.4
Ca2CdTeO6,Prog. In Solid State Chem. 43 1-36 (2015),Ca,2,Cd,2,Te,6,O,-2,1.34,0.95,0.56,1.4
Ca2CdWO6,Prog. In Solid State Chem. 43 1-36 (2015),Ca,2,Cd,2,W,6,O,-2,1.34,0.95,0.6,1.4
Ca2CoNbO6,Prog. In Solid State Chem. 43 1-36 (2015),Ca,2,Co,3,Nb,5,O,-2,1.34,0.61,0.64,1.4
Ca2CoOsO6,Prog. In Solid State Chem. 43 1-36 (2015),Ca,2,Co,2,Os,6,O,-2,1.34,0.65,0.545,1.4
Ca2CoReO6,Prog. In Solid State Chem. 43 1-36 (2015),Ca,2,Co,2,Re,6,O,-2,1.34,0.65,0.55,1.4
Ca2CoTaO6,Prog. In Solid State Chem. 43 1-36 (2015),Ca,2,Co,3,Ta,5,O,-2,1.34,0.61,0.64,1.4
Ca2CoTeO6,153001,Ca,2,Co,2,Te,6,O,-2,1.34,0.65,0.56,1.4
Ca2CoWO6,98732,Ca,2,Co,2,W,6,O,-2,1.34,0.65,0.6,1.4
Ca2CrMoO6,Prog. In Solid State Chem. 43 1-36 (2015),Ca,2,Cr,3,Mo,5,O,-2,1.34,0.615,0.61,1.4
Ca2CrNbO6,Prog. In Solid State Chem. 43 1-36 (2015),Ca,2,Cr,3,Nb,5,O,-2,1.34,0.615,0.64,1.4
Ca2CrOsO6,Prog. In Solid State Chem. 43 1-36 (2015),Ca,2,Cr,3,Os,5,O,-2,1.34,0.615,0.575,1.4
Ca2CrReO6,Prog. In Solid State Chem. 43 1-36 (2015),Ca,2,Cr,3,Re,5,O,-2,1.34,0.615,0.58,1.4
Ca2CrSbO6,290790,Ca,2,Cr,3,Sb,5,O,-2,1.34,0.615,0.6,1.4
Ca2CrTaO6,Prog. In Solid State Chem. 43 1-36 (2015),Ca,2,Cr,3,Ta,5,O,-2,1.34,0.615,0.64,1.4
Ca2CrTiO6,Prog. In Solid State Chem. 43 1-36 (2015),Ca,2,Cr,4,Ti,4,O,-2,1.34,0.55,0.605,1.4
Ca2CrWO6,Prog. In Solid State Chem. 43 1-36 (2015),Ca,2,Cr,3,W,5,O,-2,1.34,0.615,0.62,1.4
Ca2DyNbO6,Prog. In Solid State Chem. 43 1-36 (2015),Ca,2,Dy,3,Nb,5,O,-2,1.34,0.912,0.64,1.4
Ca2DySbO6,Prog. In Solid State Chem. 43 1-36 (2015),Ca,2,Dy,3,Sb,5,O,-2,1.34,0.912,0.6,1.4
Ca2DyTaO6,Prog. In Solid State Chem. 43 1-36 (2015),Ca,2,Dy,3,Ta,5,O,-2,1.34,0.912,0.64,1.4
Ca2ErNbO6,Prog. In Solid State Chem. 43 1-36 (2015),Ca,2,Er,3,Nb,5,O,-2,1.34,0.89,0.64,1.4
Ca2ErSbO6,Prog. In Solid State Chem. 43 1-36 (2015),Ca,2,Er,3,Sb,5,O,-2,1.34,0.89,0.6,1.4
Ca2ErTaO6,Prog. In Solid State Chem. 43 1-36 (2015),Ca,2,Er,3,Ta,5,O,-2,1.34,0.89,0.64,1.4
Ca2EuNbO6,Prog. In Solid State Chem. 43 1-36 (2015),Ca,2,Eu,3,Nb,5,O,-2,1.34,0.947,0.64,1.4
Ca2EuSbO6,Prog. In Solid State Chem. 43 1-36 (2015),Ca,2,Eu,3,Sb,5,O,-2,1.34,0.947,0.6,1.4
Ca2EuTaO6,Prog. In Solid State Chem. 43 1-36 (2015),Ca,2,Eu,3,Ta,5,O,-2,1.34,0.947,0.64,1.4
Ca2FeBiO6,Prog. In Solid State Chem. 43 1-36 (2015),Ca,2,Fe,3,Bi,5,O,-2,1.34,0.55,0.76,1.4
Ca2FeIrO6,Prog. In Solid State Chem. 43 1-36 (2015),Ca,2,Fe,3,Ir,5,O,-2,1.34,0.55,0.57,1.4
Ca2FeMoO6,89955,Ca,2,Fe,2,Mo,6,O,-2,1.34,0.61,0.59,1.4
Ca2FeNbO6,Prog. In Solid State Chem. 43 1-36 (2015),Ca,2,Fe,3,Nb,5,O,-2,1.34,0.55,0.64,1.4
Ca2FeOsO6,238148,Ca,2,Fe,3,Os,5,O,-2,1.34,0.55,0.575,1.4
Ca2FeReO6,150696,Ca,2,Fe,3,Re,5,O,-2,1.34,0.55,0.58,1.4
Ca2FeSbO6,83473,Ca,2,Fe,3,Sb,5,O,-2,1.34,0.55,0.6,1.4
Ca2FeTaO6,Prog. In Solid State Chem. 43 1-36 (2015),Ca,2,Fe,3,Ta,5,O,-2,1.34,0.55,0.64,1.4
Ca2FeWO6,Prog. In Solid State Chem. 43 1-36 (2015),Ca,2,Fe,2,W,6,O,-2,1.34,0.61,0.6,1.4
Ca2GaNbO6,Prog. In Solid State Chem. 43 1-36 (2015),Ca,2,Ga,3,Nb,5,O,-2,1.34,0.62,0.64,1.4
Ca2GaTaO6,Prog. In Solid State Chem. 43 1-36 (2015),Ca,2,Ga,3,Ta,5,O,-2,1.34,0.62,0.64,1.4
Ca2GdNbO6,Prog. In Solid State Chem. 43 1-36 (2015),Ca,2,Gd,3,Nb,5,O,-2,1.34,0.938,0.64,1.4
Ca2GdRuO6,Prog. In Solid State Chem. 43 1-36 (2015),Ca,2,Gd,3,Ru,5,O,-2,1.34,0.938,0.565,1.4
Ca2GdSbO6,Prog. In Solid State Chem. 43 1-36 (2015),Ca,2,Gd,3,Sb,5,O,-2,1.34,0.938,0.6,1.4
Ca2GdTaO6,Prog. In Solid State Chem. 43 1-36 (2015),Ca,2,Gd,3,Ta,5,O,-2,1.34,0.938,0.64,1.4
Ca2HoNbO6,Prog. In Solid State Chem. 43 1-36 (2015),Ca,2,Ho,3,Nb,5,O,-2,1.34,0.901,0.64,1.4
Ca2HoSbO6,Prog. In Solid State Chem. 43 1-36 (2015),Ca,2,Ho,3,Sb,5,O,-2,1.34,0.901,0.6,1.4
Ca2HoTaO6,191679,Ca,2,Ho,3,Ta,5,O,-2,1.34,0.901,0.64,1.4
Ca2InNbO6,Prog. In Solid State Chem. 43 1-36 (2015),Ca,2,In,3,Nb,5,O,-2,1.34,0.8,0.64,1.4
Ca2InOsO6,190486,Ca,2,In,3,Os,5,O,-2,1.34,0.8,0.575,1.4
Ca2InSbO6,Prog. In Solid State Chem. 43 1-36 (2015),Ca,2,In,3,Sb,5,O,-2,1.34,0.8,0.6,1.4
Ca2InTaO6,Prog. In Solid State Chem. 43 1-36 (2015),Ca,2,In,3,Ta,5,O,-2,1.34,0.8,0.64,1.4
Ca2LaNbO6,Prog. In Solid State Chem. 43 1-36 (2015),Ca,2,La,3,Nb,5,O,-2,1.34,1.032,0.64,1.4
Ca2LaSbO6,169492,Ca,2,La,3,Sb,5,O,-2,1.34,1.032,0.6,1.4
Ca2LaTaO6,Prog. In Solid State Chem. 43 1-36 (2015),Ca,2,La,3,Ta,5,O,-2,1.34,1.032,0.64,1.4
Ca2LiOsO6,Prog. In Solid State Chem. 43 1-36 (2015),Ca,2,Li,1,Os,7,O,-2,1.34,0.76,0.525,1.4
Ca2LiReO6,Prog. In Solid State Chem. 43 1-36 (2015),Ca,2,Li,1,Re,7,O,-2,1.34,0.76,0.53,1.4
Ca2LuNbO6,Prog. In Solid State Chem. 43 1-36 (2015),Ca,2,Lu,3,Nb,5,O,-2,1.34,0.861,0.64,1.4
Ca2LuSbO6,Prog. In Solid State Chem. 43 1-36 (2015),Ca,2,Lu,3,Sb,5,O,-2,1.34,0.861,0.6,1.4
Ca2LuTaO6,Prog. In Solid State Chem. 43 1-36 (2015),Ca,2,Lu,3,Ta,5,O,-2,1.34,0.861,0.64,1.4
Ca2MgMoO6,Prog. In Solid State Chem. 43 1-36 (2015),Ca,2,Mg,2,Mo,6,O,-2,1.34,0.72,0.59,1.4
Ca2MgReO6,Prog. In Solid State Chem. 43 1-36 (2015),Ca,2,Mg,2,Re,6,O,-2,1.34,0.72,0.55,1.4
Ca2MgTeO6,Prog. In Solid State Chem. 43 1-36 (2015),Ca,2,Mg,2,Te,6,O,-2,1.34,0.72,0.56,1.4
Ca2MgWO6,281564,Ca,2,Mg,2,W,6,O,-2,1.34,0.72,0.6,1.4
Ca2MnIrO6,Prog. In Solid State Chem. 43 1-36 (2015),Ca,2,Mn,3,Ir,5,O,-2,1.34,0.645,0.57,1.4
Ca2MnMoO6,Prog. In Solid State Chem. 43 1-36 (2015),Ca,2,Mn,2,Mo,6,O,-2,1.34,0.67,0.59,1.4
Ca2MnNbO6,Prog. In Solid State Chem. 43 1-36 (2015),Ca,2,Mn,3,Nb,5,O,-2,1.34,0.645,0.64,1.4
Ca2MnReO6,247998,Ca,2,Mn,4,Re,4,O,-2,1.34,0.53,0.63,1.4
Ca2MnRuO6,Prog. In Solid State Chem. 43 1-36 (2015),Ca,2,Mn,4,Ru,4,O,-2,1.34,0.53,0.62,1.4
Ca2MnSbO6,Prog. In Solid State Chem. 43 1-36 (2015),Ca,2,Mn,3,Sb,5,O,-2,1.34,0.645,0.6,1.4
Ca2MnTaO6,Prog. In Solid State Chem. 43 1-36 (2015),Ca,2,Mn,3,Ta,5,O,-2,1.34,0.645,0.64,1.4
Ca2MnTeO6,Prog. In Solid State Chem. 43 1-36 (2015),Ca,2,Mn,2,Te,6,O,-2,1.34,0.67,0.56,1.4
Ca2MnWO6,51615,Ca,2,Mn,2,W,6,O,-2,1.34,0.67,0.6,1.4
Ca2NaIO6,425448,Ca,2,Na,1,I,7,O,-2,1.34,1.02,0.53,1.4
Ca2NdNbO6,Prog. In Solid State Chem. 43 1-36 (2015),Ca,2,Nd,3,Nb,5,O,-2,1.34,0.983,0.64,1.4
Ca2NdSbO6,Prog. In Solid State Chem. 43 1-36 (2015),Ca,2,Nd,3,Sb,5,O,-2,1.34,0.983,0.6,1.4
Ca2NdTaO6,Prog. In Solid State Chem. 43 1-36 (2015),Ca,2,Nd,3,Ta,5,O,-2,1.34,0.983,0.64,1.4
Ca2NiOsO6,152444,Ca,2,Ni,2,Os,6,O,-2,1.34,0.69,0.545,1.4
Ca2NiReO6,Prog. In Solid State Chem. 43 1-36 (2015),Ca,2,Ni,2,Re,6,O,-2,1.34,0.69,0.55,1.4
Ca2PdWO6,Prog. In Solid State Chem. 43 1-36 (2015),Ca,2,Pd,3,W,5,O,-2,1.34,0.76,0.62,1.4
Ca2PrNbO6,Prog. In Solid State Chem. 43 1-36 (2015),Ca,2,Pr,3,Nb,5,O,-2,1.34,0.99,0.64,1.4
Ca2PrSbO6,Prog. In Solid State Chem. 43 1-36 (2015),Ca,2,Pr,3,Sb,5,O,-2,1.34,0.99,0.6,1.4
Ca2PrTaO6,Prog. In Solid State Chem. 43 1-36 (2015),Ca,2,Pr,3,Ta,5,O,-2,1.34,0.99,0.64,1.4
Ca2ScNbO6,Prog. In Solid State Chem. 43 1-36 (2015),Ca,2,Sc,3,Nb,5,O,-2,1.34,0.745,0.64,1.4
Ca2ScReO6,Prog. In Solid State Chem. 43 1-36 (2015),Ca,2,Sc,3,Re,5,O,-2,1.34,0.745,0.58,1.4
Ca2ScSbO6,262995,Ca,2,Sc,3,Sb,5,O,-2,1.34,0.745,0.6,1.4
Ca2ScTaO6,Prog. In Solid State Chem. 43 1-36 (2015),Ca,2,Sc,3,Ta,5,O,-2,1.34,0.745,0.64,1.4
Ca2SiTiO6,Prog. In Solid State Chem. 43 1-36 (2015),Ca,2,Si,4,Ti,4,O,-2,1.34,0.4,0.605,1.4
Ca2SmNbO6,Prog. In Solid State Chem. 43 1-36 (2015),Ca,2,Sm,3,Nb,5,O,-2,1.34,0.958,0.64,1.4
Ca2SmSbO6,Prog. In Solid State Chem. 43 1-36 (2015),Ca,2,Sm,3,Sb,5,O,-2,1.34,0.958,0.6,1.4
Ca2SmTaO6,Prog. In Solid State Chem. 43 1-36 (2015),Ca,2,Sm,3,Ta,5,O,-2,1.34,0.958,0.64,1.4
Ca2TbNbO6,Prog. In Solid State Chem. 43 1-36 (2015),Ca,2,Tb,3,Nb,5,O,-2,1.34,0.923,0.64,1.4
Ca2TbSbO6,Prog. In Solid State Chem. 43 1-36 (2015),Ca,2,Tb,3,Sb,5,O,-2,1.34,0.923,0.6,1.4
Ca2TbTaO6,Prog. In Solid State Chem. 43 1-36 (2015),Ca,2,Tb,3,Ta,5,O,-2,1.34,0.923,0.64,1.4
Ca2TiRuO6,Prog. In Solid State Chem. 43 1-36 (2015),Ca,2,Ti,4,Ru,4,O,-2,1.34,0.605,0.62,1.4
Ca2TmNbO6,Prog. In Solid State Chem. 43 1-36 (2015),Ca,2,Tm,3,Nb,5,O,-2,1.34,0.88,0.64,1.4
Ca2TmSbO6,Prog. In Solid State Chem. 43 1-36 (2015),Ca,2,Tm,3,Sb,5,O,-2,1.34,0.88,0.6,1.4
Ca2TmTaO6,Prog. In Solid State Chem. 43 1-36 (2015),Ca,2,Tm,3,Ta,5,O,-2,1.34,0.88,0.64,1.4
Ca2VMoO6,Prog. In Solid State Chem. 43 1-36 (2015),Ca,2,V,4,Mo,4,O,-2,1.34,0.58,0.65,1.4
Ca2VNbO6,Prog. In Solid State Chem. 43 1-36 (2015),Ca,2,V,3,Nb,5,O,-2,1.34,0.64,0.64,1.4
Ca2VTaO6,Prog. In Solid State Chem. 43 1-36 (2015),Ca,2,V,3,Ta,5,O,-2,1.34,0.64,0.64,1.4
Ca2YbNbO6,Prog. In Solid State Chem. 43 1-36 (2015),Ca,2,Yb,3,Nb,5,O,-2,1.34,0.868,0.64,1.4
Ca2YbSbO6,Prog. In Solid State Chem. 43 1-36 (2015),Ca,2,Yb,3,Sb,5,O,-2,1.34,0.868,0.6,1.4
Ca2YbTaO6,Prog. In Solid State Chem. 43 1-36 (2015),Ca,2,Yb,3,Ta,5,O,-2,1.34,0.868,0.64,1.4
Ca2YSbO6,Prog. In Solid State Chem. 43 1-36 (2015),Ca,2,Y,3,Sb,5,O,-2,1.34,0.9,0.6,1.4
Ca2YTaO6,Prog. In Solid State Chem. 43 1-36 (2015),Ca,2,Y,3,Ta,5,O,-2,1.34,0.9,0.64,1.4
Ca2ZnMoO6,Prog. In Solid State Chem. 43 1-36 (2015),Ca,2,Zn,2,Mo,6,O,-2,1.34,0.74,0.59,1.4
Ca2ZnTeO6,Prog. In Solid State Chem. 43 1-36 (2015),Ca,2,Zn,2,Te,6,O,-2,1.34,0.74,0.56,1.4
Ca2ZnWO6,Prog. In Solid State Chem. 43 1-36 (2015),Ca,2,Zn,2,W,6,O,-2,1.34,0.74,0.6,1.4
Ca2ZrHfO6,Prog. In Solid State Chem. 43 1-36 (2015),Ca,2,Zr,4,Hf,4,O,-2,1.34,0.72,0.71,1.4
Ca3MoO6,Prog. In Solid State Chem. 43 1-36 (2015),Ca,2,Ca,2,Mo,6,O,-2,1.34,1,0.59,1.4
Ca3OsO6,Prog. In Solid State Chem. 43 1-36 (2015),Ca,2,Ca,2,Os,6,O,-2,1.34,1,0.545,1.4
Ca3ReO6,84791,Ca,2,Ca,2,Re,6,O,-2,1.34,1,0.55,1.4
Ca3TeO6,16362,Ca,2,Ca,2,Te,6,O,-2,1.34,1,0.56,1.4
Ca3UO6,59172,Ca,2,Ca,2,U,6,O,-2,1.34,1,0.73,1.4
Ca3WO6,262323,Ca,2,Ca,2,W,6,O,-2,1.34,1,0.6,1.4
Cd2CaTeO6,35084,Cd,2,Ca,2,Te,6,O,-2,1.31,1,0.56,1.4
Cd2CoTeO6,Prog. In Solid State Chem. 43 1-36 (2015),Cd,2,Co,2,Te,6,O,-2,1.31,0.65,0.56,1.4
Cd2FeNbO6,Prog. In Solid State Chem. 43 1-36 (2015),Cd,2,Fe,3,Nb,5,O,-2,1.31,0.55,0.64,1.4
Cd2MgTeO6,Prog. In Solid State Chem. 43 1-36 (2015),Cd,2,Mg,2,Te,6,O,-2,1.31,0.72,0.56,1.4
Cd2MnTeO6,Prog. In Solid State Chem. 43 1-36 (2015),Cd,2,Mn,2,Te,6,O,-2,1.31,0.67,0.56,1.4
Cd2ZnTeO6,Prog. In Solid State Chem. 43 1-36 (2015),Cd,2,Zn,2,Te,6,O,-2,1.31,0.74,0.56,1.4
Cd3TeO6,Prog. In Solid State Chem. 43 1-36 (2015),Cd,2,Cd,2,Te,6,O,-2,1.31,0.95,0.56,1.4
Cs2AgCeCl6,"Mat. Sci. Eng. 24, 81-151 (1998)",Cs,1,Ag,1,Ce,3,Cl,-1,1.88,1.15,1.01,1.81
Cs2AgDyCl6,"Mat. Sci. Eng. 24, 81-151 (1998)",Cs,1,Ag,1,Dy,3,Cl,-1,1.88,1.15,0.912,1.81
Cs2AgErCl6,"Mat. Sci. Eng. 24, 81-151 (1998)",Cs,1,Ag,1,Er,3,Cl,-1,1.88,1.15,0.89,1.81
Cs2AgEuCl6,"Mat. Sci. Eng. 24, 81-151 (1998)",Cs,1,Ag,1,Eu,3,Cl,-1,1.88,1.15,0.947,1.81
Cs2AgGdCl6,"Mat. Sci. Eng. 24, 81-151 (1998)",Cs,1,Ag,1,Gd,3,Cl,-1,1.88,1.15,0.938,1.81
Cs2AgHoCl6,"Mat. Sci. Eng. 24, 81-151 (1998)",Cs,1,Ag,1,Ho,3,Cl,-1,1.88,1.15,0.901,1.81
Cs2AgHoF6,"Prog. Solid State Chem. 14, 141-219 (1982)",Cs,1,Ag,1,Ho,3,F,-1,1.88,1.15,0.901,1.33
Cs2AgLuCl6,"Mat. Sci. Eng. 24, 81-151 (1998)",Cs,1,Ag,1,Lu,3,Cl,-1,1.88,1.15,0.861,1.81
Cs2AgLuF6,"Prog. Solid State Chem. 14, 141-219 (1982)",Cs,1,Ag,1,Lu,3,F,-1,1.88,1.15,0.861,1.33
Cs2AgNdCl6,"Mat. Sci. Eng. 24, 81-151 (1998)",Cs,1,Ag,1,Nd,3,Cl,-1,1.88,1.15,0.983,1.81
Cs2AgPrCl6,"Mat. Sci. Eng. 24, 81-151 (1998)",Cs,1,Ag,1,Pr,3,Cl,-1,1.88,1.15,0.99,1.81
Cs2AgScCl6,"Mat. Sci. Eng. 24, 81-151 (1998)",Cs,1,Ag,1,Sc,3,Cl,-1,1.88,1.15,0.745,1.81
Cs2AgSmCl6,"Prog. Solid State Chem. 14, 141-219 (1982)",Cs,1,Ag,1,Sm,3,Cl,-1,1.88,1.15,0.958,1.81
Cs2AgTbCl6,"Mat. Sci. Eng. 24, 81-151 (1998)",Cs,1,Ag,1,Tb,3,Cl,-1,1.88,1.15,0.923,1.81
Cs2AgTmCl6,"Mat. Sci. Eng. 24, 81-151 (1998)",Cs,1,Ag,1,Tm,3,Cl,-1,1.88,1.15,0.88,1.81
Cs2AgTmF6,"Prog. Solid State Chem. 14, 141-219 (1982)",Cs,1,Ag,1,Tm,3,F,-1,1.88,1.15,0.88,1.33
Cs2AgYbCl6,"Mat. Sci. Eng. 24, 81-151 (1998)",Cs,1,Ag,1,Yb,3,Cl,-1,1.88,1.15,0.868,1.81
Cs2AgYbF6,"Prog. Solid State Chem. 14, 141-219 (1982)",Cs,1,Ag,1,Yb,3,F,-1,1.88,1.15,0.868,1.33
Cs2AgYCl6,"Mat. Sci. Eng. 24, 81-151 (1998)",Cs,1,Ag,1,Y,3,Cl,-1,1.88,1.15,0.9,1.81
Cs2KAlF6,"Mat. Sci. Eng. 24, 81-151 (1998)",Cs,1,K,1,Al,3,F,-1,1.88,1.38,0.535,1.33
Cs2KBiCl6,"Mat. Sci. Eng. 24, 81-151 (1998)",Cs,1,K,1,Bi,3,Cl,-1,1.88,1.38,1.03,1.81
Cs2KCeF6,"Prog. Solid State Chem. 14, 141-219 (1982)",Cs,1,K,1,Ce,3,F,-1,1.88,1.38,1.01,1.33
Cs2KCrCl6,"Mat. Sci. Eng. 24, 81-151 (1998)",Cs,1,K,1,Cr,3,Cl,-1,1.88,1.38,0.615,1.81
Cs2KCrF6,"Mat. Sci. Eng. 24, 81-151 (1998)",Cs,1,K,1,Cr,3,F,-1,1.88,1.38,0.615,1.33
Cs2KDyCl6,"Prog. Solid State Chem. 14, 141-219 (1982)",Cs,1,K,1,Dy,3,Cl,-1,1.88,1.38,0.912,1.81
Cs2KDyF6,"Phys Solid State, 43, 1, 127-136 (2001)",Cs,1,K,1,Dy,3,F,-1,1.88,1.38,0.912,1.33
Cs2KErCl6,"Prog. Solid State Chem. 14, 141-219 (1982)",Cs,1,K,1,Er,3,Cl,-1,1.88,1.38,0.89,1.81
Cs2KErF6,"Prog. Solid State Chem. 14, 141-219 (1982)",Cs,1,K,1,Er,3,F,-1,1.88,1.38,0.89,1.33
Cs2KEuCl6,"Prog. Solid State Chem. 14, 141-219 (1982)",Cs,1,K,1,Eu,3,Cl,-1,1.88,1.38,0.947,1.81
Cs2KEuF6,"Prog. Solid State Chem. 14, 141-219 (1982)",Cs,1,K,1,Eu,3,F,-1,1.88,1.38,0.947,1.33
Cs2KFeF6,"Mat. Sci. Eng. 24, 81-151 (1998)",Cs,1,K,1,Fe,3,F,-1,1.88,1.38,0.55,1.33
Cs2KGaF6,"Mat. Sci. Eng. 24, 81-151 (1998)",Cs,1,K,1,Ga,3,F,-1,1.88,1.38,0.62,1.33
Cs2KGdCl6,"Prog. Solid State Chem. 14, 141-219 (1982)",Cs,1,K,1,Gd,3,Cl,-1,1.88,1.38,0.938,1.81
Cs2KGdF6,"Prog. Solid State Chem. 14, 141-219 (1982)",Cs,1,K,1,Gd,3,F,-1,1.88,1.38,0.938,1.33
Cs2KHoCl6,"Prog. Solid State Chem. 14, 141-219 (1982)",Cs,1,K,1,Ho,3,Cl,-1,1.88,1.38,0.901,1.81
Cs2KHoF6,"Mat. Sci. Eng. 24, 81-151 (1998)",Cs,1,K,1,Ho,3,F,-1,1.88,1.38,0.901,1.33
Cs2KInCl6,"Mat. Sci. Eng. 24, 81-151 (1998)",Cs,1,K,1,In,3,Cl,-1,1.88,1.38,0.8,1.81
Cs2KInF6,"Mat. Sci. Eng. 24, 81-151 (1998)",Cs,1,K,1,In,3,F,-1,1.88,1.38,0.8,1.33
Cs2KLaCl6,"Mat. Sci. Eng. 24, 81-151 (1998)",Cs,1,K,1,La,3,Cl,-1,1.88,1.38,1.032,1.81
Cs2KLaF6,"Prog. Solid State Chem. 14, 141-219 (1982)",Cs,1,K,1,La,3,F,-1,1.88,1.38,1.032,1.33
Cs2KLuF6,"Prog. Solid State Chem. 14, 141-219 (1982)",Cs,1,K,1,Lu,3,F,-1,1.88,1.38,0.861,1.33
Cs2KNdCl6,"Prog. Solid State Chem. 14, 141-219 (1982)",Cs,1,K,1,Nd,3,Cl,-1,1.88,1.38,0.983,1.81
Cs2KNdF6,"Prog. Solid State Chem. 14, 141-219 (1982)",Cs,1,K,1,Nd,3,F,-1,1.88,1.38,0.983,1.33
Cs2KPrCl6,"Prog. Solid State Chem. 14, 141-219 (1982)",Cs,1,K,1,Pr,3,Cl,-1,1.88,1.38,0.99,1.81
Cs2KPrF6,"Prog. Solid State Chem. 14, 141-219 (1982)",Cs,1,K,1,Pr,3,F,-1,1.88,1.38,0.99,1.33
Cs2KScBr6,"Prog. Solid State Chem. 14, 141-219 (1982)",Cs,1,K,1,Sc,3,Br,-1,1.88,1.38,0.745,1.96
Cs2KScF6,"Mat. Sci. Eng. 24, 81-151 (1998)",Cs,1,K,1,Sc,3,F,-1,1.88,1.38,0.745,1.33
Cs2KSmCl6,"Prog. Solid State Chem. 14, 141-219 (1982)",Cs,1,K,1,Sm,3,Cl,-1,1.88,1.38,0.958,1.81
Cs2KSmF6,"Prog. Solid State Chem. 14, 141-219 (1982)",Cs,1,K,1,Sm,3,F,-1,1.88,1.38,0.958,1.33
Cs2KTbCl6,"Prog. Solid State Chem. 14, 141-219 (1982)",Cs,1,K,1,Tb,3,Cl,-1,1.88,1.38,0.923,1.81
Cs2KTbF6,"Prog. Solid State Chem. 14, 141-219 (1982)",Cs,1,K,1,Tb,3,F,-1,1.88,1.38,0.923,1.33
Cs2KTmBr6,"Prog. Solid State Chem. 14, 141-219 (1982)",Cs,1,K,1,Tm,3,Br,-1,1.88,1.38,0.88,1.96
Cs2KTmCl6,"Prog. Solid State Chem. 14, 141-219 (1982)",Cs,1,K,1,Tm,3,Cl,-1,1.88,1.38,0.88,1.81
Cs2KTmF6,"Prog. Solid State Chem. 14, 141-219 (1982)",Cs,1,K,1,Tm,3,F,-1,1.88,1.38,0.88,1.33
Cs2KVF6,"Mat. Sci. Eng. 24, 81-151 (1998)",Cs,1,K,1,V,3,F,-1,1.88,1.38,0.64,1.33
Cs2KYbCl6,"Mat. Sci. Eng. 24, 81-151 (1998)",Cs,1,K,1,Yb,3,Cl,-1,1.88,1.38,0.868,1.81
Cs2KYbF6,"Prog. Solid State Chem. 14, 141-219 (1982)",Cs,1,K,1,Yb,3,F,-1,1.88,1.38,0.868,1.33
Cs2KYCl6,"Mat. Sci. Eng. 24, 81-151 (1998)",Cs,1,K,1,Y,3,Cl,-1,1.88,1.38,0.9,1.81
Cs2KYF6,"Prog. Solid State Chem. 14, 141-219 (1982)",Cs,1,K,1,Y,3,F,-1,1.88,1.38,0.9,1.33
Cs2LiAlF6,"Mat. Sci. Eng. 24, 81-151 (1998)",Cs,1,Li,1,Al,3,F,-1,1.88,0.76,0.535,1.33
Cs2LiCeBr6,"Mat. Sci. Eng. 24, 81-151 (1998)",Cs,1,Li,1,Ce,3,Br,-1,1.88,0.76,1.01,1.96
Cs2LiCeCl6,"Prog. Solid State Chem. 14, 141-219 (1982)",Cs,1,Li,1,Ce,3,Cl,-1,1.88,0.76,1.01,1.81
Cs2LiCrBr6,"Mat. Sci. Eng. 24, 81-151 (1998)",Cs,1,Li,1,Cr,3,Br,-1,1.88,0.76,0.615,1.96
Cs2LiCrF6,"Mat. Sci. Eng. 24, 81-151 (1998)",Cs,1,Li,1,Cr,3,F,-1,1.88,0.76,0.615,1.33
Cs2LiDyBr6,"Mat. Sci. Eng. 24, 81-151 (1998)",Cs,1,Li,1,Dy,3,Br,-1,1.88,0.76,0.912,1.96
Cs2LiDyCl6,"Prog. Solid State Chem. 14, 141-219 (1982)",Cs,1,Li,1,Dy,3,Cl,-1,1.88,0.76,0.912,1.81
Cs2LiErBr6,"Mat. Sci. Eng. 24, 81-151 (1998)",Cs,1,Li,1,Er,3,Br,-1,1.88,0.76,0.89,1.96
Cs2LiErCl6,"Prog. Solid State Chem. 14, 141-219 (1982)",Cs,1,Li,1,Er,3,Cl,-1,1.88,0.76,0.89,1.81
Cs2LiEuBr6,"Mat. Sci. Eng. 24, 81-151 (1998)",Cs,1,Li,1,Eu,3,Br,-1,1.88,0.76,0.947,1.96
Cs2LiEuCl6,"Prog. Solid State Chem. 14, 141-219 (1982)",Cs,1,Li,1,Eu,3,Cl,-1,1.88,0.76,0.947,1.81
Cs2LiFeF6,"Mat. Sci. Eng. 24, 81-151 (1998)",Cs,1,Li,1,Fe,3,F,-1,1.88,0.76,0.55,1.33
Cs2LiGdBr6,"Mat. Sci. Eng. 24, 81-151 (1998)",Cs,1,Li,1,Gd,3,Br,-1,1.88,0.76,0.938,1.96
Cs2LiGdCl6,"Prog. Solid State Chem. 14, 141-219 (1982)",Cs,1,Li,1,Gd,3,Cl,-1,1.88,0.76,0.938,1.81
Cs2LiHoBr6,"Mat. Sci. Eng. 24, 81-151 (1998)",Cs,1,Li,1,Ho,3,Br,-1,1.88,0.76,0.901,1.96
Cs2LiHoCl6,"Prog. Solid State Chem. 14, 141-219 (1982)",Cs,1,Li,1,Ho,3,Cl,-1,1.88,0.76,0.901,1.81
Cs2LiInBr6,"Mat. Sci. Eng. 24, 81-151 (1998)",Cs,1,Li,1,In,3,Br,-1,1.88,0.76,0.8,1.96
Cs2LiLaBr6,"Mat. Sci. Eng. 24, 81-151 (1998)",Cs,1,Li,1,La,3,Br,-1,1.88,0.76,1.032,1.96
Cs2LiLaCl6,"Prog. Solid State Chem. 14, 141-219 (1982)",Cs,1,Li,1,La,3,Cl,-1,1.88,0.76,1.032,1.81
Cs2LiNdBr6,"Mat. Sci. Eng. 24, 81-151 (1998)",Cs,1,Li,1,Nd,3,Br,-1,1.88,0.76,0.983,1.96
Cs2LiNdCl6,"Prog. Solid State Chem. 14, 141-219 (1982)",Cs,1,Li,1,Nd,3,Cl,-1,1.88,0.76,0.983,1.81
Cs2LiPmBr6,"Mat. Sci. Eng. 24, 81-151 (1998)",Cs,1,Li,1,Pm,3,Br,-1,1.88,0.76,0.97,1.96
Cs2LiPrBr6,"Mat. Sci. Eng. 24, 81-151 (1998)",Cs,1,Li,1,Pr,3,Br,-1,1.88,0.76,0.99,1.96
Cs2LiPrCl6,"Prog. Solid State Chem. 14, 141-219 (1982)",Cs,1,Li,1,Pr,3,Cl,-1,1.88,0.76,0.99,1.81
Cs2LiSmBr6,"Mat. Sci. Eng. 24, 81-151 (1998)",Cs,1,Li,1,Sm,3,Br,-1,1.88,0.76,0.958,1.96
Cs2LiSmCl6,"Prog. Solid State Chem. 14, 141-219 (1982)",Cs,1,Li,1,Sm,3,Cl,-1,1.88,0.76,0.958,1.81
Cs2LiTbBr6,"Mat. Sci. Eng. 24, 81-151 (1998)",Cs,1,Li,1,Tb,3,Br,-1,1.88,0.76,0.923,1.96
Cs2LiTbCl6,"Prog. Solid State Chem. 14, 141-219 (1982)",Cs,1,Li,1,Tb,3,Cl,-1,1.88,0.76,0.923,1.81
Cs2LiTmCl6,"Prog. Solid State Chem. 14, 141-219 (1982)",Cs,1,Li,1,Tm,3,Cl,-1,1.88,0.76,0.88,1.81
Cs2LiVBr6,"Mat. Sci. Eng. 24, 81-151 (1998)",Cs,1,Li,1,V,3,Br,-1,1.88,0.76,0.64,1.96
Cs2LiVF6,"Mat. Sci. Eng. 24, 81-151 (1998)",Cs,1,Li,1,V,3,F,-1,1.88,0.76,0.64,1.33
Cs2LiYbCl6,"Prog. Solid State Chem. 14, 141-219 (1982)",Cs,1,Li,1,Yb,3,Cl,-1,1.88,0.76,0.868,1.81
Cs2LiYBr6,"Mat. Sci. Eng. 24, 81-151 (1998)",Cs,1,Li,1,Y,3,Br,-1,1.88,0.76,0.9,1.96
Cs2LiYCl6,"Prog. Solid State Chem. 14, 141-219 (1982)",Cs,1,Li,1,Y,3,Cl,-1,1.88,0.76,0.9,1.81
Cs2NaAmCl6,"Mat. Sci. Eng. 24, 81-151 (1998)",Cs,1,Na,1,Am,3,Cl,-1,1.88,1.02,0.975,1.81
Cs2NaBiCl6,"Phys Solid State, 43, 1, 127-136 (2001)",Cs,1,Na,1,Bi,3,Cl,-1,1.88,1.02,1.03,1.81
Cs2NaBkCl6,"Mat. Sci. Eng. 24, 81-151 (1998)",Cs,1,Na,1,Bk,3,Cl,-1,1.88,1.02,0.96,1.81
Cs2NaCeBr6,"Mat. Sci. Eng. 24, 81-151 (1998)",Cs,1,Na,1,Ce,3,Br,-1,1.88,1.02,1.01,1.96
Cs2NaCeCl6,"Prog. Solid State Chem. 14, 141-219 (1982)",Cs,1,Na,1,Ce,3,Cl,-1,1.88,1.02,1.01,1.81
Cs2NaCeF6,"Prog. Solid State Chem. 14, 141-219 (1982)",Cs,1,Na,1,Ce,3,F,-1,1.88,1.02,1.01,1.33
Cs2NaDyBr6,"Mat. Sci. Eng. 24, 81-151 (1998)",Cs,1,Na,1,Dy,3,Br,-1,1.88,1.02,0.912,1.96
Cs2NaDyCl6,"Prog. Solid State Chem. 14, 141-219 (1982)",Cs,1,Na,1,Dy,3,Cl,-1,1.88,1.02,0.912,1.81
Cs2NaDyF6,"Prog. Solid State Chem. 14, 141-219 (1982)",Cs,1,Na,1,Dy,3,F,-1,1.88,1.02,0.912,1.33
Cs2NaErBr6,"Mat. Sci. Eng. 24, 81-151 (1998)",Cs,1,Na,1,Er,3,Br,-1,1.88,1.02,0.89,1.96
Cs2NaErCl6,"Prog. Solid State Chem. 14, 141-219 (1982)",Cs,1,Na,1,Er,3,Cl,-1,1.88,1.02,0.89,1.81
Cs2NaErF6,"Mat. Sci. Eng. 24, 81-151 (1998)",Cs,1,Na,1,Er,3,F,-1,1.88,1.02,0.89,1.33
Cs2NaEuBr6,"Mat. Sci. Eng. 24, 81-151 (1998)",Cs,1,Na,1,Eu,3,Br,-1,1.88,1.02,0.947,1.96
Cs2NaEuCl6,"Prog. Solid State Chem. 14, 141-219 (1982)",Cs,1,Na,1,Eu,3,Cl,-1,1.88,1.02,0.947,1.81
Cs2NaEuF6,"Prog. Solid State Chem. 14, 141-219 (1982)",Cs,1,Na,1,Eu,3,F,-1,1.88,1.02,0.947,1.33
Cs2NaFeCl6,"Mat. Sci. Eng. 24, 81-151 (1998)",Cs,1,Na,1,Fe,3,Cl,-1,1.88,1.02,0.55,1.81
Cs2NaGdBr6,"Mat. Sci. Eng. 24, 81-151 (1998)",Cs,1,Na,1,Gd,3,Br,-1,1.88,1.02,0.938,1.96
Cs2NaGdCl6,"Prog. Solid State Chem. 14, 141-219 (1982)",Cs,1,Na,1,Gd,3,Cl,-1,1.88,1.02,0.938,1.81
Cs2NaGdF6,"Prog. Solid State Chem. 14, 141-219 (1982)",Cs,1,Na,1,Gd,3,F,-1,1.88,1.02,0.938,1.33
Cs2NaHoBr6,"Mat. Sci. Eng. 24, 81-151 (1998)",Cs,1,Na,1,Ho,3,Br,-1,1.88,1.02,0.901,1.96
Cs2NaHoCl6,"Prog. Solid State Chem. 14, 141-219 (1982)",Cs,1,Na,1,Ho,3,Cl,-1,1.88,1.02,0.901,1.81
Cs2NaHoF6,"Mat. Sci. Eng. 24, 81-151 (1998)",Cs,1,Na,1,Ho,3,F,-1,1.88,1.02,0.901,1.33
Cs2NaInCl6,"Mat. Sci. Eng. 24, 81-151 (1998)",Cs,1,Na,1,In,3,Cl,-1,1.88,1.02,0.8,1.81
Cs2NaLaBr6,"Mat. Sci. Eng. 24, 81-151 (1998)",Cs,1,Na,1,La,3,Br,-1,1.88,1.02,1.032,1.96
Cs2NaLaCl6,"Phys Solid State, 43, 1, 127-136 (2001)",Cs,1,Na,1,La,3,Cl,-1,1.88,1.02,1.032,1.81
Cs2NaLuBr6,"Mat. Sci. Eng. 24, 81-151 (1998)",Cs,1,Na,1,Lu,3,Br,-1,1.88,1.02,0.861,1.96
Cs2NaLuBr6,"Prog. Solid State Chem. 14, 141-219 (1982)",Cs,1,,1,Lu,3,Br,-1,1.88,,0.861,1.96
Cs2NaLuCl6,"Mat. Sci. Eng. 24, 81-151 (1998)",Cs,1,Na,1,Lu,3,Cl,-1,1.88,1.02,0.861,1.81
Cs2NaLuF6,"Prog. Solid State Chem. 14, 141-219 (1982)",Cs,1,Na,1,Lu,3,F,-1,1.88,1.02,0.861,1.33
Cs2NaLuI6,"Prog. Solid State Chem. 14, 141-219 (1982)",Cs,1,Na,1,Lu,3,I,-1,1.88,1.02,0.861,2.2
Cs2NaNdBr6,"Mat. Sci. Eng. 24, 81-151 (1998)",Cs,1,Na,1,Nd,3,Br,-1,1.88,1.02,0.983,1.96
Cs2NaNdCl6,"Phys Solid State, 43, 1, 127-136 (2001)",Cs,1,Na,1,Nd,3,Cl,-1,1.88,1.02,0.983,1.81
Cs2NaPmBr6,"Mat. Sci. Eng. 24, 81-151 (1998)",Cs,1,Na,1,Pm,3,Br,-1,1.88,1.02,0.97,1.96
Cs2NaPrBr6,"Mat. Sci. Eng. 24, 81-151 (1998)",Cs,1,Na,1,Pr,3,Br,-1,1.88,1.02,0.99,1.96
Cs2NaPrCl6,"Phys Solid State, 43, 1, 127-136 (2001)",Cs,1,Na,1,Pr,3,Cl,-1,1.88,1.02,0.99,1.81
Cs2NaPuCl6,"Mat. Sci. Eng. 24, 81-151 (1998)",Cs,1,Na,1,Pu,3,Cl,-1,1.88,1.02,1,1.81
Cs2NaSbCl6,"Mat. Sci. Eng. 24, 81-151 (1998)",Cs,1,Na,1,Sb,3,Cl,-1,1.88,1.02,0.76,1.81
Cs2NaScBr6,"Prog. Solid State Chem. 14, 141-219 (1982)",Cs,1,Na,1,Sc,3,Br,-1,1.88,1.02,0.745,1.96
Cs2NaScCl6,"Mat. Sci. Eng. 24, 81-151 (1998)",Cs,1,Na,1,Sc,3,Cl,-1,1.88,1.02,0.745,1.81
Cs2NaScF6,"Prog. Solid State Chem. 14, 141-219 (1982)",Cs,1,Na,1,Sc,3,F,-1,1.88,1.02,0.745,1.33
Cs2NaScI6,"Prog. Solid State Chem. 14, 141-219 (1982)",Cs,1,Na,1,Sc,3,I,-1,1.88,1.02,0.745,2.2
Cs2NaSmBr6,"Mat. Sci. Eng. 24, 81-151 (1998)",Cs,1,Na,1,Sm,3,Br,-1,1.88,1.02,0.958,1.96
Cs2NaSmCl6,"Prog. Solid State Chem. 14, 141-219 (1982)",Cs,1,Na,1,Sm,3,Cl,-1,1.88,1.02,0.958,1.81
Cs2NaSmF6,"Mat. Sci. Eng. 24, 81-151 (1998)",Cs,1,Na,1,Sm,3,F,-1,1.88,1.02,0.958,1.33
Cs2NaTbBr6,"Mat. Sci. Eng. 24, 81-151 (1998)",Cs,1,Na,1,Tb,3,Br,-1,1.88,1.02,0.923,1.96
Cs2NaTbCl6,"Prog. Solid State Chem. 14, 141-219 (1982)",Cs,1,Na,1,Tb,3,Cl,-1,1.88,1.02,0.923,1.81
Cs2NaTbF6,"Mat. Sci. Eng. 24, 81-151 (1998)",Cs,1,Na,1,Tb,3,F,-1,1.88,1.02,0.923,1.33
Cs2NaTiCl6,"Mat. Sci. Eng. 24, 81-151 (1998)",Cs,1,Na,1,Ti,3,Cl,-1,1.88,1.02,0.67,1.81
Cs2NaTlCl6,"Mat. Sci. Eng. 24, 81-151 (1998)",Cs,1,Na,1,Tl,3,Cl,-1,1.88,1.02,0.885,1.81
Cs2NaTmBr6,"Phys Solid State, 43, 1, 127-136 (2001)",Cs,1,Na,1,Tm,3,Br,-1,1.88,1.02,0.88,1.96
Cs2NaTmCl6,"Mat. Sci. Eng. 24, 81-151 (1998)",Cs,1,Na,1,Tm,3,Cl,-1,1.88,1.02,0.88,1.81
Cs2NaTmF6,"Prog. Solid State Chem. 14, 141-219 (1982)",Cs,1,Na,1,Tm,3,F,-1,1.88,1.02,0.88,1.33
Cs2NaTmI6,"Prog. Solid State Chem. 14, 141-219 (1982)",Cs,1,Na,1,Tm,3,I,-1,1.88,1.02,0.88,2.2
Cs2NaYbBr6,"Mat. Sci. Eng. 24, 81-151 (1998)",Cs,1,Na,1,Yb,3,Br,-1,1.88,1.02,0.868,1.96
Cs2NaYbCl6,"Prog. Solid State Chem. 14, 141-219 (1982)",Cs,1,Na,1,Yb,3,Cl,-1,1.88,1.02,0.868,1.81
Cs2NaYbF6,"Mat. Sci. Eng. 24, 81-151 (1998)",Cs,1,Na,1,YB,3,F,-1,1.88,1.02,,1.33
Cs2NaYbF6,"Prog. Solid State Chem. 14, 141-219 (1982)",Cs,1,Na,1,Yb,3,F,-1,1.88,1.02,0.868,1.33
Cs2NaYBr6,"Phys Solid State, 43, 1, 127-136 (2001)",Cs,1,Na,1,Y,3,Br,-1,1.88,1.02,0.9,1.96
Cs2NaYCl6,"Prog. Solid State Chem. 14, 141-219 (1982)",Cs,1,Na,1,Y,3,Cl,-1,1.88,1.02,0.9,1.81
Cs2NaYF6,"Mat. Sci. Eng. 24, 81-151 (1998)",Cs,1,Na,1,Y,3,F,-1,1.88,1.02,0.9,1.33
Cs2RbAlF6,"Mat. Sci. Eng. 24, 81-151 (1998)",Cs,1,Rb,1,Al,3,F,-1,1.88,1.52,0.535,1.33
Cs2RbCeF6,"Prog. Solid State Chem. 14, 141-219 (1982)",Cs,1,Rb,1,Ce,3,F,-1,1.88,1.52,1.01,1.33
Cs2RbCrF6,"Mat. Sci. Eng. 24, 81-151 (1998)",Cs,1,Rb,1,Cr,3,F,-1,1.88,1.52,0.615,1.33
Cs2RbDyF6,"Phys Solid State, 43, 1, 127-136 (2001)",Cs,1,Rb,1,Dy,3,F,-1,1.88,1.52,0.912,1.33
Cs2RbErF6,"Prog. Solid State Chem. 14, 141-219 (1982)",Cs,1,Rb,1,Er,3,F,-1,1.88,1.52,0.89,1.33
Cs2RbEuF6,"Prog. Solid State Chem. 14, 141-219 (1982)",Cs,1,Rb,1,Eu,3,F,-1,1.88,1.52,0.947,1.33
Cs2RbFeF6,"Mat. Sci. Eng. 24, 81-151 (1998)",Cs,1,Rb,1,Fe,3,F,-1,1.88,1.52,0.55,1.33
Cs2RbGaF6,"Mat. Sci. Eng. 24, 81-151 (1998)",Cs,1,Rb,1,Ga,3,F,-1,1.88,1.52,0.62,1.33
Cs2RbHoF6,"Mat. Sci. Eng. 24, 81-151 (1998)",Cs,1,Rb,1,Ho,3,F,-1,1.88,1.52,0.901,1.33
Cs2RbLaF6,"Prog. Solid State Chem. 14, 141-219 (1982)",Cs,1,Rb,1,La,3,F,-1,1.88,1.52,1.032,1.33
Cs2RbLuF6,"Prog. Solid State Chem. 14, 141-219 (1982)",Cs,1,Rb,1,Lu,3,F,-1,1.88,1.52,0.861,1.33
Cs2RbNdF6,"Prog. Solid State Chem. 14, 141-219 (1982)",Cs,1,Rb,1,Nd,3,F,-1,1.88,1.52,0.983,1.33
Cs2RbPrF6,"Prog. Solid State Chem. 14, 141-219 (1982)",Cs,1,Rb,1,Pr,3,F,-1,1.88,1.52,0.99,1.33
Cs2RbSmF6,"Prog. Solid State Chem. 14, 141-219 (1982)",Cs,1,Rb,1,Sm,3,F,-1,1.88,1.52,0.958,1.33
Cs2RbTbF6,"Prog. Solid State Chem. 14, 141-219 (1982)",Cs,1,Rb,1,Tb,3,F,-1,1.88,1.52,0.923,1.33
Cs2RbTmF6,"Prog. Solid State Chem. 14, 141-219 (1982)",Cs,1,Rv,1,Tm,3,F,-1,1.88,,0.88,1.33
Cs2RbVF6,"Mat. Sci. Eng. 24, 81-151 (1998)",Cs,1,Rb,1,V,3,F,-1,1.88,1.52,0.64,1.33
Cs2RbYbF6,"Prog. Solid State Chem. 14, 141-219 (1982)",Cs,1,Rb,1,Yb,3,F,-1,1.88,1.52,0.868,1.33
Cs2RbYF6,"Prog. Solid State Chem. 14, 141-219 (1982)",Cs,1,Rb,1,Y,3,F,-1,1.88,1.52,0.9,1.33
Cs3AlF6,"Mat. Sci. Eng. 24, 81-151 (1998)",Cs,1,Cs,1,Al,3,F,-1,1.88,1.67,0.535,1.33
Cs3BiCl6,"Mat. Sci. Eng. 24, 81-151 (1998)",Cs,1,Cs,1,Bi,3,Cl,-1,1.88,1.67,1.03,1.81
Cs3CrF6,"Mat. Sci. Eng. 24, 81-151 (1998)",Cs,1,Cs,1,Cr,3,F,-1,1.88,1.67,0.615,1.33
Cs3DyF6,"Mat. Sci. Eng. 24, 81-151 (1998)",Cs,1,Cs,1,Dy,3,F,-1,1.88,1.67,0.912,1.33
Cs3FeF6,"Mat. Sci. Eng. 24, 81-151 (1998)",Cs,1,Cs,1,Fe,3,F,-1,1.88,1.67,0.55,1.33
Cs3GaF6,"Mat. Sci. Eng. 24, 81-151 (1998)",Cs,1,Cs,1,Ga,3,F,-1,1.88,1.67,0.62,1.33
Cs3InF6,"Mat. Sci. Eng. 24, 81-151 (1998)",Cs,1,Cs,1,In,3,F,-1,1.88,1.67,0.8,1.33
Cs3VF6,"Mat. Sci. Eng. 24, 81-151 (1998)",Cs,1,Cs,1,V,3,F,-1,1.88,1.67,0.64,1.33
Dy2CoMnO6,Prog. In Solid State Chem. 43 1-36 (2015),Dy,3,Co,2,Mn,4,O,-2,0.912,0.65,0.53,1.4
Dy2CoPtO6,Prog. In Solid State Chem. 43 1-36 (2015),Dy,3,Co,2,Pt,4,O,-2,0.912,0.65,0.625,1.4
Dy2CuMnO6,Prog. In Solid State Chem. 43 1-36 (2015),Dy,3,Cu,2,Mn,4,O,-2,0.912,0.73,0.53,1.4
Dy2NiMnO6,193184,Dy,3,Ni,2,Mn,4,O,-2,0.912,0.69,0.53,1.4
Dy2NiRuO6,Prog. In Solid State Chem. 43 1-36 (2015),Dy,3,Ni,2,Ru,4,O,-2,0.912,0.69,0.62,1.4
Er2CuMnO6,Prog. In Solid State Chem. 43 1-36 (2015),Er,3,Cu,2,Mn,4,O,-2,0.89,0.73,0.53,1.4
Er2NiMnO6,Prog. In Solid State Chem. 43 1-36 (2015),Er,3,Ni,2,Mn,4,O,-2,0.89,0.69,0.53,1.4
Er2NiRuO6,Prog. In Solid State Chem. 43 1-36 (2015),Er,3,Ni,2,Ru,4,O,-2,0.89,0.69,0.62,1.4
Eu2CoMnO6,Prog. In Solid State Chem. 43 1-36 (2015),Eu,3,Co,2,Mn,4,O,-2,0.947,0.65,0.53,1.4
Eu2CoPtO6,Prog. In Solid State Chem. 43 1-36 (2015),Eu,3,Co,2,Pt,4,O,-2,0.947,0.65,0.625,1.4
Eu2CoRuO6,Prog. In Solid State Chem. 43 1-36 (2015),Eu,3,Co,2,Ru,4,O,-2,0.947,0.65,0.62,1.4
Eu2CuMnO6,Prog. In Solid State Chem. 43 1-36 (2015),Eu,3,Cu,2,Mn,4,O,-2,0.947,0.73,0.53,1.4
Eu2CuTiO6,Prog. In Solid State Chem. 43 1-36 (2015),Eu,3,Cu,2,Ti,4,O,-2,0.947,0.73,0.605,1.4
Eu2HoTaO6,261634,Eu,2,Ho,3,Ta,5,O,-2,1.17,0.901,0.64,1.4
Eu2LiIrO6,414152,Eu,3,Li,1,Ir,5,O,-2,0.947,0.76,0.57,1.4
Eu2LiRuO6,Prog. In Solid State Chem. 43 1-36 (2015),Eu,3,Li,1,Ru,5,O,-2,0.947,0.76,0.565,1.4
Eu2MgIrO6,420874,Eu,3,Mg,2,Ir,4,O,-2,0.947,0.72,0.625,1.4
Eu2MgPtO6,Prog. In Solid State Chem. 43 1-36 (2015),Eu,3,Mg,2,Pt,4,O,-2,0.947,0.72,0.625,1.4
Eu2MnRhO6,Prog. In Solid State Chem. 43 1-36 (2015),Eu,3,Mn,3,Rh,3,O,-2,0.947,0.645,0.665,1.4
Eu2MnTiO6,Prog. In Solid State Chem. 43 1-36 (2015),Eu,3,Mn,2,Ti,4,O,-2,0.947,0.67,0.605,1.4
Eu2NiMnO6,Prog. In Solid State Chem. 43 1-36 (2015),Eu,3,Ni,2,Mn,4,O,-2,0.947,0.69,0.53,1.4
Eu2NiPtO6,Prog. In Solid State Chem. 43 1-36 (2015),Eu,3,Ni,2,Pt,4,O,-2,0.947,0.69,0.625,1.4
Eu2NiRuO6,Prog. In Solid State Chem. 43 1-36 (2015),Eu,3,Ni,2,Ru,4,O,-2,0.947,0.69,0.62,1.4
Eu2ZnPtO6,Prog. In Solid State Chem. 43 1-36 (2015),Eu,3,Zn,2,Pt,4,O,-2,0.947,0.74,0.625,1.4
Eu3NbO6,261633,Eu,2,Eu,3,Nb,5,O,-2,1.17,0.947,0.64,1.4
Gd2CoMnO6,Prog. In Solid State Chem. 43 1-36 (2015),Gd,3,Co,2,Mn,4,O,-2,0.938,0.65,0.53,1.4
Gd2CoPtO6,Prog. In Solid State Chem. 43 1-36 (2015),Gd,3,Co,2,Pt,4,O,-2,0.938,0.65,0.625,1.4
Gd2CoRuO6,Prog. In Solid State Chem. 43 1-36 (2015),Gd,3,Co,2,Ru,4,O,-2,0.938,0.65,0.62,1.4
Gd2CuMnO6,Prog. In Solid State Chem. 43 1-36 (2015),Gd,3,Cu,2,Mn,4,O,-2,0.938,0.73,0.53,1.4
Gd2CuTiO6,Prog. In Solid State Chem. 43 1-36 (2015),Gd,3,Cu,2,Ti,4,O,-2,0.938,0.73,0.605,1.4
Gd2LiRuO6,Prog. In Solid State Chem. 43 1-36 (2015),Gd,3,Li,1,Ru,5,O,-2,0.938,0.76,0.565,1.4
Gd2MgIrO6,420875,Gd,3,Mg,2,Ir,4,O,-2,0.938,0.72,0.625,1.4
Gd2MgPtO6,Prog. In Solid State Chem. 43 1-36 (2015),Gd,3,Mg,2,Pt,4,O,-2,0.938,0.72,0.625,1.4
Gd2MnRhO6,Prog. In Solid State Chem. 43 1-36 (2015),Gd,3,Mn,3,Rh,3,O,-2,0.938,0.645,0.665,1.4
Gd2MnTiO6,Prog. In Solid State Chem. 43 1-36 (2015),Gd,3,Mn,2,Ti,4,O,-2,0.938,0.67,0.605,1.4
Gd2NiMnO6,Prog. In Solid State Chem. 43 1-36 (2015),Gd,3,Ni,2,Mn,4,O,-2,0.938,0.69,0.53,1.4
Gd2NiPtO6,Prog. In Solid State Chem. 43 1-36 (2015),Gd,3,Ni,2,Pt,4,O,-2,0.938,0.69,0.625,1.4
Gd2NiRuO6,Prog. In Solid State Chem. 43 1-36 (2015),Gd,3,Ni,2,Ru,4,O,-2,0.938,0.69,0.62,1.4
Gd2ZnPtO6,Prog. In Solid State Chem. 43 1-36 (2015),Gd,3,Zn,2,Pt,4,O,-2,0.938,0.74,0.625,1.4
Gd2ZnTiO6,251934,Gd,3,Zn,2,Ti,4,O,-2,0.938,0.74,0.605,1.4
Ho2CoMnO6,Prog. In Solid State Chem. 43 1-36 (2015),Ho,3,Co,2,Mn,4,O,-2,0.901,0.65,0.53,1.4
Ho2CoPtO6,Prog. In Solid State Chem. 43 1-36 (2015),Ho,3,Co,2,Pt,4,O,-2,0.901,0.65,0.625,1.4
Ho2CuMnO6,Prog. In Solid State Chem. 43 1-36 (2015),Ho,3,Cu,2,Mn,4,O,-2,0.901,0.73,0.53,1.4
Ho2NiMnO6,Prog. In Solid State Chem. 43 1-36 (2015),Ho,3,Ni,2,Mn,4,O,-2,0.901,0.69,0.53,1.4
Ho2NiRuO6,Prog. In Solid State Chem. 43 1-36 (2015),Ho,3,Ni,2,Ru,4,O,-2,0.901,0.69,0.62,1.4
In2NiMnO6,237528,In,3,Ni,2,Mn,4,O,-2,0.8,0.69,0.53,1.4
K2CsAlF6,"Mat. Sci. Eng. 24, 81-151 (1998)",K,1,Cs,1,Al,3,F,-1,1.64,1.67,0.535,1.33
K2CsCrF6,"Mat. Sci. Eng. 24, 81-151 (1998)",K,1,Cs,1,Cr,3,F,-1,1.64,1.67,0.615,1.33
K2CsFeF6,"Mat. Sci. Eng. 24, 81-151 (1998)",K,1,Cs,1,Fe,3,F,-1,1.64,1.67,0.55,1.33
K2CsGaF6,"Mat. Sci. Eng. 24, 81-151 (1998)",K,1,Cs,1,Ga,3,F,-1,1.64,1.67,0.62,1.33
K2CsVF6,"Mat. Sci. Eng. 24, 81-151 (1998)",K,1,Cs,1,V,3,F,-1,1.64,1.67,0.64,1.33
K2LiCoF6,"Mat. Sci. Eng. 24, 81-151 (1998)",K,1,Li,1,Co,3,F,-1,1.64,0.76,0.61,1.33
K2LiCrF6,"Mat. Sci. Eng. 24, 81-151 (1998)",K,1,Li,1,Cr,3,F,-1,1.64,0.76,0.615,1.33
K2LiFeF6,"Mat. Sci. Eng. 24, 81-151 (1998)",K,1,Li,1,Fe,3,F,-1,1.64,0.76,0.55,1.33
K2LiGaF6,"Mat. Sci. Eng. 24, 81-151 (1998)",K,1,Li,1,Ga,3,F,-1,1.64,0.76,0.62,1.33
K2LiInF6,"Mat. Sci. Eng. 24, 81-151 (1998)",K,1,Li,1,In,3,F,-1,1.64,0.76,0.8,1.33
K2LiScCl6,"Prog. Solid State Chem. 14, 141-219 (1982)",K,1,Li,1,Sc,3,Cl,-1,1.64,0.76,0.745,1.81
K2LiTmCl6,"Prog. Solid State Chem. 14, 141-219 (1982)",K,1,Li,1,Tm,3,Cl,-1,1.64,0.76,0.88,1.81
K2LiVF6,"Mat. Sci. Eng. 24, 81-151 (1998)",K,1,Li,1,V,3,F,-1,1.64,0.76,0.64,1.33
K2NaAlF6,"Mat. Sci. Eng. 24, 81-151 (1998)",K,1,Na,1,Al,3,F,-1,1.64,1.02,0.535,1.33
K2NaCrF6,"Phys Solid State, 43, 1, 127-136 (2001)",K,1,Na,1,Cr,3,F,-1,1.64,1.02,0.615,1.33
K2NaFeF6,"Phys Solid State, 43, 1, 127-136 (2001)",K,1,Na,1,Fe,3,F,-1,1.64,1.02,0.55,1.33
K2NaGaF6,"Mat. Sci. Eng. 24, 81-151 (1998)",K,1,Na,1,Ga,3,F,-1,1.64,1.02,0.62,1.33
K2NaScF6,"Mat. Sci. Eng. 24, 81-151 (1998)",K,1,Na,1,Sc,3,F,-1,1.64,1.02,0.745,1.33
K2NaTmF6,"Prog. Solid State Chem. 14, 141-219 (1982)",K,1,Na,1,Tm,3,F,-1,1.64,1.02,0.88,1.33
K2NaVF6,"Mat. Sci. Eng. 24, 81-151 (1998)",K,1,Na,1,V,3,F,-1,1.64,1.02,0.64,1.33
K2NaYF6,"Prog. Solid State Chem. 14, 141-219 (1982)",K,1,Na,1,Y,3,F,-1,1.64,1.02,0.9,1.33
K2RbAlF6,"Mat. Sci. Eng. 24, 81-151 (1998)",K,1,Rb,1,Al,3,F,-1,1.64,1.52,0.535,1.33
K2RbCrF6,"Mat. Sci. Eng. 24, 81-151 (1998)",K,1,Rb,1,Cr,3,F,-1,1.64,1.52,0.615,1.33
K2RbFeF6,"Mat. Sci. Eng. 24, 81-151 (1998)",K,1,Rb,1,Fe,3,F,-1,1.64,1.52,0.55,1.33
K2RbGaF6,"Mat. Sci. Eng. 24, 81-151 (1998)",K,1,Rb,1,Ga,3,F,-1,1.64,1.52,0.62,1.33
K2RbVF6,"Mat. Sci. Eng. 24, 81-151 (1998)",K,1,Rb,1,V,3,F,-1,1.64,1.52,0.64,1.33
K3BiCl6,"Mat. Sci. Eng. 24, 81-151 (1998)",K,1,K,1,Bi,3,Cl,-1,1.64,1.38,1.03,1.81
K3FeF6,"Mat. Sci. Eng. 24, 81-151 (1998)",K,1,K,1,Fe,3,F,-1,1.64,1.38,0.55,1.33
K3GaF6,"Mat. Sci. Eng. 24, 81-151 (1998)",K,1,K,1,Ga,3,F,-1,1.64,1.38,0.62,1.33
K3GdF6,416295,K,1,K,1,Gd,3,F,-1,1.64,1.38,0.938,1.33
K3NdF6,"Mat. Sci. Eng. 24, 81-151 (1998)",K,1,K,1,Nd,3,F,-1,1.64,1.38,0.983,1.33
K3YF6,416296,K,1,K,1,Y,3,F,-1,1.64,1.38,0.9,1.33
La2CaTiO6,Prog. In Solid State Chem. 43 1-36 (2015),La,3,Ca,2,Ti,4,O,-2,1.36,1,0.605,1.4
La2CaZrO6,Prog. In Solid State Chem. 43 1-36 (2015),La,3,Ca,2,Zr,4,O,-2,1.36,1,0.72,1.4
La2CoFeO6,Prog. In Solid State Chem. 43 1-36 (2015),La,3,Co,3,Fe,3,O,-2,1.36,0.61,0.55,1.4
La2CoIrO6,79495,La,3,Co,2,Ir,4,O,-2,1.36,0.65,0.625,1.4
La2CoMnO6,151837,La,3,Co,2,Mn,4,O,-2,1.36,0.65,0.53,1.4
La2CoPtO6,Prog. In Solid State Chem. 43 1-36 (2015),La,3,Co,2,Pt,4,O,-2,1.36,0.65,0.625,1.4
La2CoRhO6,Prog. In Solid State Chem. 43 1-36 (2015),La,3,Co,3,Rh,3,O,-2,1.36,0.61,0.665,1.4
La2CoRuO6,Prog. In Solid State Chem. 43 1-36 (2015),La,3,Co,2,Ru,4,O,-2,1.36,0.65,0.62,1.4
La2CoTiO6,Prog. In Solid State Chem. 43 1-36 (2015),La,3,Co,2,Ti,4,O,-2,1.36,0.65,0.605,1.4
La2CoV,Prog. In Solid State Chem. 43 1-36 (2015),La,3,Co,2,V,4,O,-2,1.36,0.65,0.58,1.4
La2CrCoO6,Prog. In Solid State Chem. 43 1-36 (2015),La,3,Cr,3,Co,3,O,-2,1.36,0.615,0.61,1.4
La2CrFeO6,Prog. In Solid State Chem. 43 1-36 (2015),La,3,Cr,3,Fe,3,O,-2,1.36,0.615,0.55,1.4
La2CrMnO6,Prog. In Solid State Chem. 43 1-36 (2015),La,3,Cr,3,Mn,3,O,-2,1.36,0.615,0.645,1.4
La2CrRhO6,Prog. In Solid State Chem. 43 1-36 (2015),La,3,Cr,3,Rh,3,O,-2,1.36,0.615,0.665,1.4
La2CuIrO6,Prog. In Solid State Chem. 43 1-36 (2015),La,3,Cu,2,Ir,4,O,-2,1.36,0.73,0.625,1.4
La2CuMnO6,Prog. In Solid State Chem. 43 1-36 (2015),La,3,Cu,2,Mn,4,O,-2,1.36,0.73,0.53,1.4
La2CuRhO6,Prog. In Solid State Chem. 43 1-36 (2015),La,3,Cu,2,Rh,4,O,-2,1.36,0.73,0.6,1.4
La2CuRuO6,Prog. In Solid State Chem. 43 1-36 (2015),La,3,Cu,2,Ru,4,O,-2,1.36,0.73,0.62,1.4
